Repository: ikerdecimavilla/MSc-Dissertation-124

# MSc Dissertation — Machine Learning for Flexural Buckling of Ramberg–Osgood Struts

Machine-learning study of the critical flexural (global) buckling load of stainless steel struts where the stress–strain behaviour follows the Ramberg–Osgood law. The work extends the analytical framework of Köllner, Gardner & Wadee (2023).

- **Programme:** MSc Advanced Structural Engineering, Imperial College London
- **Supervisors:** Prof. Anton Köllner & Prof. Ahmer Wadee
- **Scope:** global (flexural) buckling only — local buckling is explicitly out of scope

---

## 1. What the project is

The dissertation builds a two-stage, physics-informed machine-learning framework on top of the Köllner–Gardner–Wadee (KGW) analytical solution:

- **Stage 1 — Direct prediction.** Predict the critical flexural buckling load from material and geometric inputs using ML.
- **Stage 2 — Physics-informed correction (the core contribution).** Extend the correction
  factor **β** from a univariate function of slenderness into a *multivariate* function of the physical imperfection drivers where mechanics stay central.

---

## 2. Current stage 

**Phase: foundational dataset construction.**

I am building the experimental dataset that the whole framework depends on, one published source at a
time. The data-handling infrastructure is in place (a tiered data dictionary, a master dataset with an
agreed schema, a source log keyed to Zotero citation keys, and per-source extraction notes),
and I am now populating it source by source.

**Progress so far**

- **3 sources fully extracted:** `afshan2013`, `behzadi2021`, `theofanous2009`
  (each has an extraction note in `notes/sources/`, an extracted CSV in `data/extracted/`, and its PDF
  moved into `data/pdfs/processed/`).
- **7 sources queued** in `data/pdfs/` awaiting extraction: `behzadi2023`, `behzadi2024`,
  `buchanan2018`, `huang2013`, `li2021`, `li2024`, `zhao2016`.

**Next steps**

- Continue ingestion data extraction
- Generate reusable python script that will calculate geometric properties (I,A,r,lambda,lambda_bar) for all sources and adds data to master_dataset.csv
- Write short methodlogy notebook to note down logic, decisions and implement src code
- Run light exploratory data analysis once a first clean dataset version exists.

---

## 3. Repository structure

```
MSC-DISSERTATION-124/
├── data/
│   ├── extracted/              # one clean CSV per source, as extracted from its paper
│   │   ├── afshan2013.csv
│   │   ├── behzadi2021.csv
│   │   └── theofanous2009.csv
│   ├── pdfs/                   # source PDFs (the ingestion queue)
│   │   ├── processed/
│   │   │  ├── afshan2013.pdf   # PDFs that have already been extracted
│   │   │  ├── behzadi2023.pdf
│   │   │  ├── theofanous2009.pdf        
│   │   ├── behzadi2023.pdf
│   │   ├── behzadi2024.pdf
│   │   ├── buchanan2018.pdf
│   │   ├── huang2013.pdf
│   │   ├── li2021.pdf
│   │   ├── li2024.pdf
│   │   └── zhao2016.pdf
│   ├── processed/              # cleaned / derived dataset versions, splits (later)
│   ├── data_dictionary.md      # schema: column definitions, tiers, units, flags
│   ├── master_dataset.csv      # the combined dataset (all sources, one row per specimen)
│   └── source_log.csv          # registry of every source, keyed to Zotero citation keys
├── notebooks/
│   └── 00_methodology.ipynb    # methodology narrative + reproducible steps (to be completed)
├── notes/
│   └── sources/                # per-source extraction notes (one .md per source)
│       ├── afshan2013.md
│       ├── behzadi2021.md
│       └── theofanous2009.md
├── references/
│   └── library.bib             # Zotero / Better BibTeX export (single source of truth for citations)
├── report/                     # LaTeX dissertation
├── src/                        # ingestion + analysis + ML pipeline code
├── .gitignore
├── environment.yml             # conda environment specification
└── README.md
```

File: data/extracted/afshan2013.csv
specimen_id,source_id,study_id,data_type,material_grade,material_type,forming_route,E0,sigma_02,n,n_source,sigma_u,sigma_10,n_prime,section_type,b,h,t,L,Le,boundary_condition,w_0,w_e,w_total,N_u,failure_mode,buckling_axis
afshan2013_01,afshan2013,afshan2013_A,experimental,1.4003,ferritic,cold_formed,211150,404,5.8,measured,472,451,3.1,RHS,79.9,120.0,2.87,1077,1077,pin-pin,0.95,0.00,0.95,463,,
afshan2013_02,afshan2013,afshan2013_A,experimental,1.4003,ferritic,cold_formed,211150,404,5.8,measured,472,451,3.1,RHS,79.9,120.0,2.81,1577,1577,pin-pin,0.96,0.09,1.05,382,,
afshan2013_03,afshan2013,afshan2013_A,experimental,1.4003,ferritic,cold_formed,211150,404,5.8,measured,472,451,3.1,RHS,79.8,120.0,2.78,2077,2077,pin-pin,1.05,0.33,1.38,391,,
afshan2013_04,afshan2013,afshan2013_A,experimental,1.4003,ferritic,cold_formed,211150,404,5.8,measured,472,451,3.1,RHS,79.8,119.7,2.73,2577,2577,pin-pin,1.10,0.62,1.72,308,,
afshan2013_05,afshan2013,afshan2013_B,experimental,1.4003,ferritic,cold_formed,217200,417,6.4,measured,475,475,3.3,RHS,39.9,59.9,2.79,1177,1177,pin-pin,1.12,0.00,1.12,103,,
afshan2013_06,afshan2013,afshan2013_B,experimental,1.4003,ferritic,cold_formed,217200,417,6.4,measured,475,475,3.3,RHS,39.8,59.9,2.72,1577,1577,pin-pin,1.09,0.00,1.09,72,,
afshan2013_07,afshan2013,afshan2013_B,experimental,1.4003,ferritic,cold_formed,217200,417,6.4,measured,475,475,3.3,RHS,39.9,59.9,2.79,2077,2077,pin-pin,1.05,0.33,1.38,51,,
afshan2013_08,afshan2013,afshan2013_B,experimental,1.4003,ferritic,cold_formed,217200,417,6.4,measured,475,475,3.3,RHS,39.9,59.9,2.76,2577,2577,pin-pin,0.95,0.77,1.72,30,,
afshan2013_09,afshan2013,afshan2013_C,experimental,1.4003,ferritic,cold_formed,211250,404,6.3,measured,447,456,2.6,SHS,80.0,80.1,2.79,1577,1577,pin-pin,1.15,0.00,1.15,273,,
afshan2013_10,afshan2013,afshan2013_C,experimental,1.4003,ferritic,cold_formed,211250,404,6.3,measured,447,456,2.6,SHS,79.8,80.0,2.79,2077,2077,pin-pin,1.05,0.33,1.38,222,,
afshan2013_11,afshan2013,afshan2013_C,experimental,1.4003,ferritic,cold_formed,211250,404,6.3,measured,447,456,2.6,SHS,79.8,80.1,2.78,2577,2577,pin-pin,1.05,0.67,1.72,164,,
afshan2013_12,afshan2013,afshan2013_D,experimental,1.4509,ferritic,cold_formed,215130,483,6.3,measured,534,531,3.1,SHS,60.4,60.4,2.85,1177,1177,pin-pin,1.25,0.00,1.25,214,,
afshan2013_13,afshan2013,afshan2013_D,experimental,1.4509,ferritic,cold_formed,215130,483,6.3,measured,534,531,3.1,SHS,60.5,60.6,2.82,1577,1577,pin-pin,1.15,0.00,1.15,166,,
afshan2013_14,afshan2013,afshan2013_D,experimental,1.4509,ferritic,cold_formed,215130,483,6.3,measured,534,531,3.1,SHS,60.4,60.5,2.86,2077,2077,pin-pin,1.10,0.28,1.38,116,,
afshan2013_15,afshan2013,afshan2013_D,experimental,1.4509,ferritic,cold_formed,215130,483,6.3,measured,534,531,3.1,SHS,60.6,60.6,2.91,2577,2577,pin-pin,1.15,0.57,1.72,82,,
,,,,,,,,,,,,,,,,,,,,,,,,,,

File: data/extracted/behzadi2021.csv
specimen_id,source_id,study_id,data_type,material_grade,material_type,forming_route,E0,sigma_02,n,n_source,sigma_u,sigma_10,n_prime,cross_section_type,b,h,t,r1,r2,L,Le,boundary_condition,w_0,w_e,w_total,N_u,failure_mode,buckling_axis
behzadi2021_01,behzadi2021,behzadi2021_A,Experimental,1.4307,austenitic,hot_rolled,190000,303,11.8,measured,356,2.4,657,Angle,70.45,,9.65,7.0,3.5,999,499.5,fixed-fixed,0.70,0.00,0.70,361.2,global_flexural,minor
behzadi2021_02,behzadi2021,behzadi2021_A,Experimental,1.4307,austenitic,hot_rolled,190000,303,11.8,measured,356,2.4,657,Angle,70.41,,9.61,7.0,3.5,1497,748.5,fixed-fixed,0.85,0.00,0.85,314.9,global_flexural,minor
behzadi2021_03,behzadi2021,behzadi2021_A,Experimental,1.4307,austenitic,hot_rolled,190000,303,11.8,measured,356,2.4,657,Angle,70.42,,9.63,7.0,3.5,1998,999.0,fixed-fixed,0.90,0.00,0.90,234.2,global_flexural,minor
behzadi2021_04,behzadi2021,behzadi2021_A,Experimental,1.4307,austenitic,hot_rolled,190000,303,11.8,measured,356,2.4,657,Angle,70.45,,9.63,7.0,3.5,2499,1249.5,fixed-fixed,1.12,0.00,1.12,207.8,global_flexural,minor
behzadi2021_05,behzadi2021,behzadi2021_A,Experimental,1.4307,austenitic,hot_rolled,190000,303,11.8,measured,356,2.4,657,Angle,70.59,,9.63,7.0,3.5,2997,1498.5,fixed-fixed,1.54,0.00,1.54,143.8,global_flexural,minor

File: data/extracted/buchanan2018.csv
specimen_id,source_id,study_id,data_type,material_grade,material_type,forming_route,E0,sigma_02,n,n_source,sigma_10,n_prime,sigma_u,section_type,b,h,t,L,boundary_condition,Le,w_0,w_e,w_total,N_u,failure_mode,buckling_axis
buchanan2018_01,buchanan2018,buchanan2018_A,experimental,1.4432,austenitic,cold_formed,196050,283.5,8.6,measured,323.5,3.65,615.0,CHS,105.74,,2.78,554.27,pin-pin,554.27,0.25,0.21,0.46,267.0,global_flexural,-
buchanan2018_02,buchanan2018,buchanan2018_A,experimental,1.4432,austenitic,cold_formed,196050,283.5,8.6,measured,323.5,3.65,615.0,CHS,105.81,,2.88,754.21,pin-pin,754.21,0.05,0.68,0.73,244.8,global_flexural,-
buchanan2018_03,buchanan2018,buchanan2018_A,experimental,1.4432,austenitic,cold_formed,196050,283.5,8.6,measured,323.5,3.65,615.0,CHS,105.77,,2.72,754.21,pin-pin,754.21,0.40,0.46,0.86,242.2,global_flexural,-
buchanan2018_04,buchanan2018,buchanan2018_A,experimental,1.4432,austenitic,cold_formed,196050,283.5,8.6,measured,323.5,3.65,615.0,CHS,105.78,,2.79,954.0,pin-pin,954.0,0.20,0.80,1.00,253.4,global_flexural,-
buchanan2018_05,buchanan2018,buchanan2018_A,experimental,1.4432,austenitic,cold_formed,196050,283.5,8.6,measured,323.5,3.65,615.0,CHS,105.84,,2.83,1154.0,pin-pin,1154.0,0.25,0.90,1.15,248.8,global_flexural,-
buchanan2018_06,buchanan2018,buchanan2018_A,experimental,1.4432,austenitic,cold_formed,196050,283.5,8.6,measured,323.5,3.65,615.0,CHS,105.63,,2.74,1657.0,pin-pin,1657.0,1.00,0.75,1.75,201.3,global_flexural,-
buchanan2018_07,buchanan2018,buchanan2018_A,experimental,1.4432,austenitic,cold_formed,196050,283.5,8.6,measured,323.5,3.65,615.0,CHS,105.88,,2.71,2152.9,pin-pin,2152.9,0.75,1.41,2.16,185.5,global_flexural,-
buchanan2018_08,buchanan2018,buchanan2018_A,experimental,1.4432,austenitic,cold_formed,196050,283.5,8.6,measured,323.5,3.65,615.0,CHS,105.64,,2.73,2652.5,pin-pin,2652.5,0.50,2.19,2.69,159.4,global_flexural,-
buchanan2018_09,buchanan2018,buchanan2018_A,experimental,1.4432,austenitic,cold_formed,196050,283.5,8.6,measured,323.5,3.65,615.0,CHS,105.67,,2.70,3083.0,pin-pin,3083.0,5.50,-2.55,2.95,150.8,global_flexural,-
buchanan2018_10,buchanan2018,buchanan2018_B,experimental,1.4307/1.4301,austenitic,cold_formed,199700,373.0,4.6,measured,424.0,2.95,714.5,CHS,103.97,,1.89,553.77,pin-pin,553.77,0.05,0.42,0.47,241.1,global_flexural,-
buchanan2018_11,buchanan2018,buchanan2018_B,experimental,1.4307/1.4301,austenitic,cold_formed,199700,373.0,4.6,measured,424.0,2.95,714.5,CHS,104.01,,1.89,753.84,pin-pin,753.84,0.15,0.70,0.85,232.1,global_flexural,-
buchanan2018_12,buchanan2018,buchanan2018_B,experimental,1.4307/1.4301,austenitic,cold_formed,199700,373.0,4.6,measured,424.0,2.95,714.5,CHS,103.97,,1.88,954.0,pin-pin,954.0,0.15,1.00,1.15,204.2,global_flexural,-
buchanan2018_13,buchanan2018,buchanan2018_B,experimental,1.4307/1.4301,austenitic,cold_formed,199700,373.0,4.6,measured,424.0,2.95,714.5,CHS,103.92,,1.75,2653.5,pin-pin,2653.5,0.25,2.24,2.49,109.0,global_flexural,-
buchanan2018_14,buchanan2018,buchanan2018_C,experimental,1.4307/1.4301,austenitic,cold_formed,204400,346.0,5.0,measured,390.0,2.80,738.0,CHS,104.14,,1.86,1153.5,pin-pin,1153.5,2.00,-0.97,1.03,180.8,global_flexural,-
buchanan2018_15,buchanan2018,buchanan2018_C,experimental,1.4307/1.4301,austenitic,cold_formed,204400,346.0,5.0,measured,390.0,2.80,738.0,CHS,104.09,,1.85,1656.6,pin-pin,1656.6,0.05,1.67,1.72,154.8,global_flexural,-
buchanan2018_16,buchanan2018,buchanan2018_C,experimental,1.4307/1.4301,austenitic,cold_formed,204400,346.0,5.0,measured,390.0,2.80,738.0,CHS,104.08,,1.79,2153.6,pin-pin,2153.6,0.75,1.41,2.16,126.4,global_flexural,-
buchanan2018_17,buchanan2018,buchanan2018_C,experimental,1.4307/1.4301,austenitic,cold_formed,204400,346.0,5.0,measured,390.0,2.80,738.0,CHS,104.10,,1.79,3084.0,pin-pin,3084.0,2.00,0.98,2.98,89.7,global_flexural,-
buchanan2018_18,buchanan2018,buchanan2018_D,experimental,1.4462,duplex,cold_formed,217950,579.5,4.5,measured,633.0,2.45,846.5,CHS,88.63,,2.37,403.90,pin-pin,403.90,0.20,0.29,0.49,425.2,global_flexural,-
buchanan2018_19,buchanan2018,buchanan2018_D,experimental,1.4462,duplex,cold_formed,217950,579.5,4.5,measured,633.0,2.45,846.5,CHS,88.63,,2.35,553.83,pin-pin,553.83,0.30,0.12,0.42,404.6,global_flexural,-
buchanan2018_20,buchanan2018,buchanan2018_D,experimental,1.4462,duplex,cold_formed,217950,579.5,4.5,measured,633.0,2.45,846.5,CHS,88.78,,2.41,753.93,pin-pin,753.93,0.05,0.75,0.80,389.6,global_flexural,-
buchanan2018_21,buchanan2018,buchanan2018_D,experimental,1.4462,duplex,cold_formed,217950,579.5,4.5,measured,633.0,2.45,846.5,CHS,88.77,,2.37,954.0,pin-pin,954.0,0.15,0.74,0.89,344.4,global_flexural,-
buchanan2018_22,buchanan2018,buchanan2018_D,experimental,1.4462,duplex,cold_formed,217950,579.5,4.5,measured,633.0,2.45,846.5,CHS,88.77,,2.37,1154.0,pin-pin,1154.0,0.05,0.96,1.01,295.3,global_flexural,-
buchanan2018_23,buchanan2018,buchanan2018_D,experimental,1.4462,duplex,cold_formed,217950,579.5,4.5,measured,633.0,2.45,846.5,CHS,88.63,,2.35,1656.6,pin-pin,1656.6,1.00,0.62,1.62,243.4,global_flexural,-
buchanan2018_24,buchanan2018,buchanan2018_D,experimental,1.4462,duplex,cold_formed,217950,579.5,4.5,measured,633.0,2.45,846.5,CHS,88.77,,2.30,2152.8,pin-pin,2152.8,2.75,0.26,3.01,164.7,global_flexural,-
buchanan2018_25,buchanan2018,buchanan2018_D,experimental,1.4462,duplex,cold_formed,217950,579.5,4.5,measured,633.0,2.45,846.5,CHS,88.72,,2.33,2653.4,pin-pin,2653.4,2.00,0.67,2.67,126.4,global_flexural,-
buchanan2018_26,buchanan2018,buchanan2018_D,experimental,1.4462,duplex,cold_formed,217950,579.5,4.5,measured,633.0,2.45,846.5,CHS,88.67,,2.32,3082.5,pin-pin,3082.5,1.25,1.75,3.00,100.5,global_flexural,-
buchanan2018_27,buchanan2018,buchanan2018_E,experimental,1.4512,ferritic,cold_formed,218750,360.0,5.1,measured,375.5,1.60,438.0,CHS,80.01,,1.34,448.9,pin-pin,448.9,0.27,0.08,0.35,119.4,global_flexural,-
buchanan2018_28,buchanan2018,buchanan2018_E,experimental,1.4512,ferritic,cold_formed,218750,360.0,5.1,measured,375.5,1.60,438.0,CHS,80.04,,1.34,698.6,pin-pin,698.6,0.08,0.53,0.61,111.1,global_flexural,-
buchanan2018_29,buchanan2018,buchanan2018_E,experimental,1.4512,ferritic,cold_formed,218750,360.0,5.1,measured,375.5,1.60,438.0,CHS,80.03,,1.34,899.1,pin-pin,899.1,0.53,0.31,0.84,105.8,global_flexural,-
buchanan2018_30,buchanan2018,buchanan2018_E,experimental,1.4512,ferritic,cold_formed,218750,360.0,5.1,measured,375.5,1.60,438.0,CHS,80.13,,1.34,1099.1,pin-pin,1099.1,0.28,0.71,0.99,97.8,global_flexural,-
buchanan2018_31,buchanan2018,buchanan2018_E,experimental,1.4512,ferritic,cold_formed,218750,360.0,5.1,measured,375.5,1.60,438.0,CHS,80.00,,1.34,1599.3,pin-pin,1599.3,0.77,0.80,1.57,77.9,global_flexural,-
buchanan2018_32,buchanan2018,buchanan2018_F,experimental,1.4512,ferritic,cold_formed,219550,337.0,5.6,measured,346.0,2.40,467.0,CHS,101.70,,1.34,799.3,pin-pin,799.3,0.30,0.38,0.68,137.5,global_flexural,-
buchanan2018_33,buchanan2018,buchanan2018_F,experimental,1.4512,ferritic,cold_formed,219550,337.0,5.6,measured,346.0,2.40,467.0,CHS,101.82,,1.34,1099.5,pin-pin,1099.5,0.69,0.33,1.02,121.2,global_flexural,-
buchanan2018_34,buchanan2018,buchanan2018_F,experimental,1.4512,ferritic,cold_formed,219550,337.0,5.6,measured,346.0,2.40,467.0,CHS,101.71,,1.34,1599.3,pin-pin,1599.3,0.84,0.58,1.42,104.1,global_flexural,-

File: data/extracted/gardner2016.csv
specimen_id,source_id,study_id,data_type,material_grade,material_type,forming_route,E0,sigma_02,n,n_source,sigma_10,n_prime,sigma_u,section_type,b,h,t,t_f,t_w,L,boundary_condition,Le,buckling_axis,w_0,w_e,w_total,N_u,failure_mode
gardner2016_01,gardner2016,gardner2016_A,experimental,1.4307,austenitic,laser_welded,193700,272.0,7.1,measured,328.0,2.4,615.0,I,140.64,139.73,9.73,11.88,9.73,1030.1,pin-pin,1030.1,minor,0.28,0.07,0.35,1294.6,global_flexural
gardner2016_02,gardner2016,gardner2016_A,experimental,1.4307,austenitic,laser_welded,193700,272.0,7.1,measured,328.0,2.4,615.0,I,140.62,140.17,9.86,11.91,9.86,2032.1,pin-pin,2032.1,minor,0.29,1.13,1.42,950.6,global_flexural
gardner2016_03,gardner2016,gardner2016_B,experimental,1.4307,austenitic,laser_welded,190700,270.0,4.0,measured,361.0,3.2,694.0,I,50.53,50.43,4.03,4.05,4.03,1631.1,pin-pin,1631.1,minor,0.38,0.15,0.53,56.0,global_flexural
gardner2016_04,gardner2016,gardner2016_B,experimental,1.4307,austenitic,laser_welded,190700,270.0,4.0,measured,361.0,3.2,694.0,I,50.54,50.68,4.00,4.02,4.00,1931.1,pin-pin,1931.1,minor,0.70,0.82,1.52,33.9,global_flexural
gardner2016_05,gardner2016,gardner2016_C,experimental,1.4307,austenitic,laser_welded,197500,286.0,7.5,measured,342.0,2.7,619.0,I,83.23,160.86,9.88,11.84,9.88,1730.1,pin-pin,1730.1,minor,0.15,1.07,1.22,449.5,global_flexural
gardner2016_06,gardner2016,gardner2016_C,experimental,1.4307,austenitic,laser_welded,197500,286.0,7.5,measured,342.0,2.7,619.0,I,82.80,160.49,9.88,11.85,9.88,2323.1,pin-pin,2323.1,minor,0.43,1.24,1.67,286.5,global_flexural
gardner2016_07,gardner2016,gardner2016_D,experimental,1.4571,austenitic,laser_welded,186800,222.0,3.2,measured,331.0,3.9,580.0,I,67.96,101.56,5.00,5.00,5.03,931.1,pin-pin,931.1,minor,0.11,0.69,0.80,234.4,global_flexural
gardner2016_08,gardner2016,gardner2016_D,experimental,1.4571,austenitic,laser_welded,186800,222.0,3.2,measured,331.0,3.9,580.0,I,67.96,101.51,5.02,5.04,5.02,1330.1,pin-pin,1330.1,minor,0.08,0.57,0.65,169.0,global_flexural
gardner2016_09,gardner2016,gardner2016_D,experimental,1.4571,austenitic,laser_welded,186800,222.0,3.2,measured,331.0,3.9,580.0,I,67.99,101.80,5.02,5.02,5.03,1730.1,pin-pin,1730.1,minor,0.33,0.72,1.05,117.2,global_flexural
gardner2016_10,gardner2016,gardner2016_D,experimental,1.4571,austenitic,laser_welded,186800,222.0,3.2,measured,331.0,3.9,580.0,I,67.88,101.76,4.98,4.98,4.99,2030.1,pin-pin,2030.1,minor,0.33,1.52,1.85,84.3,global_flexural
gardner2016_11,gardner2016,gardner2016_D,experimental,1.4571,austenitic,laser_welded,186800,222.0,3.2,measured,331.0,3.9,580.0,I,67.83,101.78,4.99,4.99,5.01,2430.1,pin-pin,2430.1,minor,0.27,1.33,1.60,66.7,global_flexural
gardner2016_12,gardner2016,gardner2016_E,experimental,1.4404,austenitic,laser_welded,197200,267.0,5.0,measured,323.0,2.7,560.0,I,75.87,150.18,6.91,9.81,6.91,634.1,pin-pin,634.1,minor,0.02,0.53,0.55,642.7,global_flexural
gardner2016_13,gardner2016,gardner2016_E,experimental,1.4404,austenitic,laser_welded,197200,267.0,5.0,measured,323.0,2.7,560.0,I,75.91,150.22,6.91,9.85,6.91,1361.1,pin-pin,1361.1,minor,0.05,1.30,1.35,427.4,global_flexural
gardner2016_14,gardner2016,gardner2016_E,experimental,1.4404,austenitic,laser_welded,197200,267.0,5.0,measured,323.0,2.7,560.0,I,75.90,150.34,6.87,9.86,6.87,2331.1,pin-pin,2331.1,minor,0.50,0.94,1.44,188.3,global_flexural
gardner2016_15,gardner2016,gardner2016_B,experimental,1.4307,austenitic,laser_welded,190700,270.0,4.0,measured,361.0,3.2,694.0,I,50.56,51.00,3.93,3.93,3.99,680.1,pin-pin,680.1,major,0.25,0.80,1.05,184.5,global_flexural
gardner2016_16,gardner2016,gardner2016_B,experimental,1.4307,austenitic,laser_welded,190700,270.0,4.0,measured,361.0,3.2,694.0,I,50.60,50.59,3.86,3.86,4.04,1130.1,pin-pin,1130.1,major,0.50,1.40,1.90,141.4,global_flexural
gardner2016_17,gardner2016,gardner2016_B,experimental,1.4307,austenitic,laser_welded,190700,270.0,4.0,measured,361.0,3.2,694.0,I,50.32,50.28,3.98,3.98,3.99,1580.1,pin-pin,1580.1,major,0.75,1.40,2.15,110.4,global_flexural
gardner2016_18,gardner2016,gardner2016_B,experimental,1.4307,austenitic,laser_welded,190700,270.0,4.0,measured,361.0,3.2,694.0,I,50.55,50.90,3.94,3.94,4.01,2530.1,pin-pin,2530.1,major,3.00,0.00,3.00,63.2,global_flexural
gardner2016_19,gardner2016,gardner2016_B,experimental,1.4307,austenitic,laser_welded,190700,270.0,4.0,measured,361.0,3.2,694.0,I,50.55,50.21,3.91,3.91,4.00,3030.1,pin-pin,3030.1,major,0.50,2.90,3.40,47.8,global_flexural
gardner2016_20,gardner2016,gardner2016_D,experimental,1.4571,austenitic,laser_welded,186800,222.0,3.2,measured,331.0,3.9,580.0,I,67.51,101.91,4.94,4.94,4.99,1330.1,pin-pin,1330.1,major,0.25,0.80,1.05,304.9,global_flexural
gardner2016_21,gardner2016,gardner2016_D,experimental,1.4571,austenitic,laser_welded,186800,222.0,3.2,measured,331.0,3.9,580.0,I,67.94,102.37,5.01,5.01,5.21,2330.1,pin-pin,2330.1,major,0.25,2.90,3.15,242.2,global_flexural
gardner2016_22,gardner2016,gardner2016_D,experimental,1.4571,austenitic,laser_welded,186800,222.0,3.2,measured,331.0,3.9,580.0,I,67.93,102.11,5.01,5.01,5.04,3080.1,pin-pin,3080.1,major,1.00,2.90,3.90,184.0,global_flexural

File: data/extracted/huang2013.csv
specimen_id,source_id,study_id,data_type,material_grade,material_type,forming_route,E0,sigma_02,n,n_source,sigma_10,n_prime,sigma_u,cross_section_type,b,h,t,L,boundary_condition,Le,w0,N_u,failure_mode,buckling_axis
huang2013_01,huang2013,huang2013_A,experimental,1.4162,lean_duplex,cold_formed,198000,683,7,derived,,,764,RHS,30.1,50.1,2.563,550,pin-pin,660,0.32,154.2,global_flexural,minor
huang2013_02,huang2013,huang2013_A,experimental,1.4162,lean_duplex,cold_formed,198000,683,7,derived,,,764,RHS,30.2,50.5,2.574,900,pin-pin,1010,0.32,85.4,global_flexural,minor
huang2013_03,huang2013,huang2013_A,experimental,1.4162,lean_duplex,cold_formed,198000,683,7,derived,,,764,RHS,30.2,50.1,2.56,1200,pin-pin,1310,0.51,55.3,global_flexural,minor
huang2013_04,huang2013,huang2013_A,experimental,1.4162,lean_duplex,cold_formed,198000,683,7,derived,,,764,RHS,30.1,50.4,2.551,1550,pin-pin,1660,0.64,36.2,global_flexural,minor
huang2013_05,huang2013,huang2013_B,experimental,1.4162,lean_duplex,cold_formed,194000,610,5,derived,,,734,SHS,50.5,50.5,1.507,900,pin-pin,1010,0.38,120.8,global_flexural,-
huang2013_06,huang2013,huang2013_B,experimental,1.4162,lean_duplex,cold_formed,194000,610,5,derived,,,734,SHS,50.4,50.5,1.497,1200,pin-pin,1310,0.32,92.3,global_flexural,-
huang2013_07,huang2013,huang2013_B,experimental,1.4162,lean_duplex,cold_formed,194000,610,5,derived,,,734,SHS,50.7,50.8,1.51,1550,pin-pin,1660,0.32,65.4,global_flexural,-
huang2013_08,huang2013,huang2013_C,experimental,1.4162,lean_duplex,cold_formed,198000,635,6,derived,,,756,SHS,50,50.1,2.487,900,pin-pin,1010,0.32,242.8,global_flexural,-
huang2013_09,huang2013,huang2013_C,experimental,1.4162,lean_duplex,cold_formed,198000,635,6,derived,,,756,SHS,50,50.2,2.52,1200,pin-pin,1310,0.32,146.1,global_flexural,-
huang2013_10,huang2013,huang2013_C,experimental,1.4162,lean_duplex,cold_formed,198000,635,6,derived,,,756,SHS,50,50.3,2.489,1550,pin-pin,1660,0.44,103.9,global_flexural,-
huang2013_11,huang2013,huang2013_D,experimental,1.4162,lean_duplex,cold_formed,194000,613,8,derived,,,738,RHS,50.7,70.5,2.553,900,pin-pin,1010,0.32,270.7,global_flexural,minor
huang2013_12,huang2013,huang2013_D,experimental,1.4162,lean_duplex,cold_formed,194000,613,8,derived,,,738,RHS,50.7,70.4,2.513,1200,pin-pin,1310,0.38,211.2,global_flexural,minor
huang2013_13,huang2013,huang2013_D,experimental,1.4162,lean_duplex,cold_formed,194000,613,8,derived,,,738,RHS,50.8,70.5,2.527,1550,pin-pin,1660,0.44,148.3,global_flexural,minor
huang2013_14,huang2013,huang2013_E,experimental,1.4162,lean_duplex,cold_formed,200000,625,6,derived,,,727,RHS,50.5,100.1,2.48,1200,pin-pin,1310,0.44,249,global_flexural,minor
huang2013_15,huang2013,huang2013_E,experimental,1.4162,lean_duplex,cold_formed,200000,625,6,derived,,,727,RHS,50.8,100.6,2.513,1200,pin-pin,1310,0.44,252.2,global_flexural,minor
huang2013_16,huang2013,huang2013_E,experimental,1.4162,lean_duplex,cold_formed,200000,625,6,derived,,,727,RHS,50.4,100.2,2.51,1550,pin-pin,1660,0.7,193.7,global_flexural,minor

File: data/extracted/huang2013.csv
specimen_id,source_id,study_id,data_type,material_grade,material_type,forming_route,E0,sigma_02,n,n_source,sigma_10,n_prime,sigma_u,section_type,b,h,t,L,boundary_condition,Le,buckling_axis,w0,we,wtotal,N_u,failure_mode
huang2013_01,huang2013,huang2013_A,experimental,EN 1.4162,lean_duplex,cold_formed,198000,683.0,7.0,measured,,,764.0,RHS,30.1,50.1,2.563,550.0,pin-pin,660.0,minor,0.320,-0.310,0.010,154.2,global_flexural
huang2013_02,huang2013,huang2013_A,experimental,EN 1.4162,lean_duplex,cold_formed,198000,683.0,7.0,measured,,,764.0,RHS,30.2,50.5,2.574,900.0,pin-pin,1010.0,minor,0.320,-0.050,0.270,85.4,global_flexural
huang2013_03,huang2013,huang2013_A,experimental,EN 1.4162,lean_duplex,cold_formed,198000,683.0,7.0,measured,,,764.0,RHS,30.2,50.1,2.560,1200.0,pin-pin,1310.0,minor,0.510,-0.370,0.140,55.3,global_flexural
huang2013_04,huang2013,huang2013_A,experimental,EN 1.4162,lean_duplex,cold_formed,198000,683.0,7.0,measured,,,764.0,RHS,30.1,50.4,2.551,1550.0,pin-pin,1660.0,minor,0.640,-0.450,0.190,36.2,global_flexural
huang2013_05,huang2013,huang2013_B,experimental,EN 1.4162,lean_duplex,cold_formed,194000,610.0,5.0,measured,,,734.0,SHS,50.5,50.5,1.507,900.0,pin-pin,1010.0,minor,0.380,0.130,0.510,120.8,global_flexural
huang2013_06,huang2013,huang2013_B,experimental,EN 1.4162,lean_duplex,cold_formed,194000,610.0,5.0,measured,,,734.0,SHS,50.4,50.5,1.497,1200.0,pin-pin,1310.0,minor,0.320,0.090,0.410,92.3,global_flexural
huang2013_07,huang2013,huang2013_B,experimental,EN 1.4162,lean_duplex,cold_formed,194000,610.0,5.0,measured,,,734.0,SHS,50.7,50.8,1.510,1550.0,pin-pin,1660.0,minor,0.320,0.160,0.480,65.4,global_flexural
huang2013_08,huang2013,huang2013_C,experimental,EN 1.4162,lean_duplex,cold_formed,198000,635.0,6.0,measured,,,756.0,SHS,50.0,50.1,2.487,900.0,pin-pin,1010.0,minor,0.320,-0.270,0.050,242.8,global_flexural
huang2013_09,huang2013,huang2013_C,experimental,EN 1.4162,lean_duplex,cold_formed,198000,635.0,6.0,measured,,,756.0,SHS,50.0,50.2,2.520,1200.0,pin-pin,1310.0,minor,0.320,0.050,0.370,146.1,global_flexural
huang2013_10,huang2013,huang2013_C,experimental,EN 1.4162,lean_duplex,cold_formed,198000,635.0,6.0,measured,,,756.0,SHS,50.0,50.3,2.489,1550.0,pin-pin,1660.0,minor,0.440,0.110,0.550,103.9,global_flexural
huang2013_11,huang2013,huang2013_D,experimental,EN 1.4162,lean_duplex,cold_formed,194000,613.0,8.0,measured,,,738.0,RHS,50.7,70.5,2.553,900.0,pin-pin,1010.0,minor,0.320,0.290,0.610,270.7,global_flexural
huang2013_12,huang2013,huang2013_D,experimental,EN 1.4162,lean_duplex,cold_formed,194000,613.0,8.0,measured,,,738.0,RHS,50.7,70.4,2.513,1200.0,pin-pin,1310.0,minor,0.380,-0.180,0.200,211.2,global_flexural
huang2013_13,huang2013,huang2013_D,experimental,EN 1.4162,lean_duplex,cold_formed,194000,613.0,8.0,measured,,,738.0,RHS,50.8,70.5,2.527,1550.0,pin-pin,1660.0,minor,0.440,-0.050,0.390,148.3,global_flexural
huang2013_14,huang2013,huang2013_E,experimental,EN 1.4162,lean_duplex,cold_formed,200000,625.0,6.0,measured,,,727.0,RHS,50.4,100.4,2.497,900.0,pin-pin,1010.0,minor,0.380,0.160,0.540,335.2,interactive
huang2013_15,huang2013,huang2013_E,experimental,EN 1.4162,lean_duplex,cold_formed,200000,625.0,6.0,measured,,,727.0,RHS,50.4,100.1,2.490,900.0,pin-pin,1010.0,minor,0.320,0.300,0.620,336.0,interactive
huang2013_16,huang2013,huang2013_E,experimental,EN 1.4162,lean_duplex,cold_formed,200000,625.0,6.0,measured,,,727.0,RHS,50.5,100.1,2.480,1200.0,pin-pin,1310.0,minor,0.440,0.230,0.670,249.0,global_flexural
huang2013_17,huang2013,huang2013_E,experimental,EN 1.4162,lean_duplex,cold_formed,200000,625.0,6.0,measured,,,727.0,RHS,50.8,100.6,2.513,1200.0,pin-pin,1310.0,minor,0.440,0.180,0.620,252.2,global_flexural
huang2013_18,huang2013,huang2013_E,experimental,EN 1.4162,lean_duplex,cold_formed,200000,625.0,6.0,measured,,,727.0,RHS,50.4,100.2,2.510,1550.0,pin-pin,1660.0,minor,0.700,-0.520,0.180,193.7,global_flexural
huang2013_19,huang2013,huang2013_F,experimental,EN 1.4162,lean_duplex,cold_formed,202000,664.0,4.0,measured,,,788.0,RHS,50.3,150.4,2.473,900.0,pin-pin,1010.0,minor,0.320,-0.160,0.160,333.5,interactive
huang2013_20,huang2013,huang2013_F,experimental,EN 1.4162,lean_duplex,cold_formed,202000,664.0,4.0,measured,,,788.0,RHS,50.5,149.9,2.459,1200.0,pin-pin,1310.0,minor,0.510,-0.490,0.020,284.5,interactive
huang2013_21,huang2013,huang2013_F,experimental,EN 1.4162,lean_duplex,cold_formed,202000,664.0,4.0,measured,,,788.0,RHS,50.3,150.5,2.487,1550.0,pin-pin,1660.0,minor,0.380,-0.240,0.140,230.0,interactive

File: data/extracted/liu2003.csv
specimen_id,source_id,study_id,data_type,material_grade,material_type,forming_route,E0,sigma_02,n,n_source,sigma_10,n_prime,sigma_u,section_type,b,h,t,L,boundary_condition,Le,buckling_axis,w_0,w_e,w_total,N_u,failure_mode
liu2003_01,liu2003,liu2003_A,experimental,304,austenitic,cold_formed,192000,381.0,3.0,measured,,,,SHS,70.0,69.9,1.92,1199.0,fixed-fixed,599.5,-,0.241,0.0,0.241,189.8
liu2003_02,liu2003,liu2003_A,experimental,304,austenitic,cold_formed,192000,381.0,3.0,measured,,,,SHS,70.1,69.9,1.95,2000.0,fixed-fixed,1000.0,-,0.952,0.0,0.952,188.1
liu2003_03,liu2003,liu2003_A,experimental,304,austenitic,cold_formed,192000,381.0,3.0,measured,,,,SHS,70.2,69.9,1.92,2800.5,fixed-fixed,1400.25,-,0.635,0.0,0.635,159.2
liu2003_04,liu2003,liu2003_A,experimental,304,austenitic,cold_formed,192000,381.0,3.0,measured,,,,SHS,70.1,70.0,1.93,3599.0,fixed-fixed,1799.5,-,3.788,0.0,3.788,115.0
liu2003_05,liu2003,liu2003_B,experimental,304,austenitic,cold_formed,188000,497.0,3.0,measured,,,,SHS,69.9,70.0,4.86,1199.0,fixed-fixed,599.5,-,0.317,0.0,0.317,669.3
liu2003_06,liu2003,liu2003_B,experimental,304,austenitic,cold_formed,188000,497.0,3.0,measured,,,,SHS,70.0,70.0,4.91,2000.0,fixed-fixed,1000.0,-,1.905,0.0,1.905,510.4
liu2003_07,liu2003,liu2003_B,experimental,304,austenitic,cold_formed,188000,497.0,3.0,measured,,,,SHS,70.0,69.9,4.91,2799.0,fixed-fixed,1399.5,-,2.545,0.0,2.545,407.2
liu2003_08,liu2003,liu2003_B,experimental,304,austenitic,cold_formed,188000,497.0,3.0,measured,,,,SHS,69.9,70.0,4.86,3600.0,fixed-fixed,1800.0,-,3.789,0.0,3.789,280.7

File: data/extracted/ning2021.csv
specimen_id,source_id,study_id,data_type,material_grade,material_type,forming_route,E0,sigma_02,n,n_source,sigma_10,n_prime,sigma_u,section_type,b,h,t,L,boundary_condition,Le,buckling_axis,w_0,w_e,w_total,N_u,failure_mode
ning2021_01,ning2021_A,ning2021_01,experimental,2205,duplex,hot_rolled,207421,606.0,5.8,measured,,,766.0,CHS,113.9,,5.98,3022.0,pin-pin,3362.0,-,1.28,0.095,1.375,456.8,global_flexural
ning2021_02,ning2021_A,ning2021_02,experimental,2205,duplex,hot_rolled,207421,606.0,5.8,measured,,,766.0,CHS,114.9,,6.44,3522.0,pin-pin,3862.0,-,1.78,0.119,1.899,402.0,global_flexural
ning2021_03,ning2021_A,ning2021_03,experimental,2205,duplex,hot_rolled,207421,606.0,5.8,measured,,,766.0,CHS,114.5,,6.28,4022.0,pin-pin,4362.0,-,2.00,0.128,2.128,323.6,global_flexural
ning2021_04,ning2021_A,ning2021_04,experimental,2205,duplex,hot_rolled,207421,606.0,5.8,measured,,,766.0,CHS,114.4,,6.09,4523.0,pin-pin,4863.0,-,2.00,-0.055,1.945,214.8,global_flexural
ning2021_05,ning2021_B,ning2021_05,experimental,2205,duplex,hot_rolled,205678,560.0,4.3,measured,,,800.0,CHS,219.7,,6.34,2524.0,pin-pin,2864.0,-,1.50,-0.414,1.086,2134.1,global_flexural
ning2021_06,ning2021_B,ning2021_06,experimental,2205,duplex,hot_rolled,205678,560.0,4.3,measured,,,800.0,CHS,220.5,,7.08,4023.0,pin-pin,4363.0,-,1.40,0.137,1.537,1673.6,global_flexural
ning2021_07,ning2021_B,ning2021_07,experimental,2205,duplex,hot_rolled,205678,560.0,4.3,measured,,,800.0,CHS,220.3,,6.88,4530.0,pin-pin,4870.0,-,2.56,0.241,2.801,1430.4,global_flexural

File: data/extracted/rasmussen1993.csv
specimen_id,source_id,study_id,data_type,material_grade,material_type,forming_route,E0,sigma_02,n,n_source,sigma_10,n_prime,sigma_u,section_type,b,h,t,L,boundary_condition,Le,buckling_axis,w_0,w_e,w_0_1,w_e_1,w_0_2,w_e_2,w_total,N_u,failure_mode
rasmussen1993_01,rasmussen1993,rasmussen1993_A,experimental,304L,austenitic,cold_formed,191000,440.0,3.0,measured,,,,SHS,80.5,80.5,2.90,1001.0,pin-pin,1451.0,-,0.3,0.4,0.3,0.4,0.2,-0.2,0.70,390.0,global_flexural
rasmussen1993_02,rasmussen1993,rasmussen1993_A,experimental,304L,austenitic,cold_formed,191000,440.0,3.0,measured,,,,SHS,80.3,80.3,2.98,1001.0,pin-pin,1451.0,-,0.6,0.3,0.6,0.3,-0.3,-0.2,0.90,344.0,global_flexural
rasmussen1993_03,rasmussen1993,rasmussen1993_A,experimental,304L,austenitic,cold_formed,191000,440.0,3.0,measured,,,,SHS,80.4,80.4,2.99,2000.0,pin-pin,2450.0,-,0.1,0.5,0.1,0.5,0.1,-0.7,0.60,193.0,global_flexural
rasmussen1993_04,rasmussen1993,rasmussen1993_A,experimental,304L,austenitic,cold_formed,191000,440.0,3.0,measured,,,,SHS,80.6,80.6,2.93,2000.0,pin-pin,2450.0,-,0.7,3.4,0.7,3.4,-0.3,-0.6,4.10,158.0,global_flexural
rasmussen1993_05,rasmussen1993,rasmussen1993_A,experimental,304L,austenitic,cold_formed,191000,440.0,3.0,measured,,,,SHS,80.7,80.7,2.95,3002.0,pin-pin,3452.0,-,1.6,0.5,1.6,0.5,-1.1,-0.4,2.10,96.0,global_flexural
rasmussen1993_06,rasmussen1993,rasmussen1993_A,experimental,304L,austenitic,cold_formed,191000,440.0,3.0,measured,,,,SHS,80.2,80.2,2.98,3001.0,pin-pin,3451.0,-,2.1,3.2,2.1,3.2,-0.2,-0.3,5.30,98.0,global_flexural
rasmussen1993_07,rasmussen1993,rasmussen1993_B,experimental,304L,austenitic,cold_formed,201000,380.0,6.0,measured,,,,CHS,101.4,,2.98,1000.0,pin-pin,1450.0,-,0.1,-0.6,0.1,-0.6,0.2,0.4,0.60,328.0,global_flexural
rasmussen1993_08,rasmussen1993,rasmussen1993_B,experimental,304L,austenitic,cold_formed,201000,380.0,6.0,measured,,,,CHS,101.5,,2.98,1001.0,pin-pin,1451.0,-,0.2,1.7,0.2,1.7,0.2,-0.2,1.90,303.0,global_flexural
rasmussen1993_09,rasmussen1993,rasmussen1993_B,experimental,304L,austenitic,cold_formed,201000,380.0,6.0,measured,,,,CHS,101.5,,2.95,2000.0,pin-pin,2450.0,-,0.3,-0.3,0.3,-0.3,0.0,0.1,0.10,241.0,global_flexural
rasmussen1993_10,rasmussen1993,rasmussen1993_B,experimental,304L,austenitic,cold_formed,201000,380.0,6.0,measured,,,,CHS,101.4,,2.92,2001.0,pin-pin,2451.0,-,0.7,1.4,0.7,1.4,0.1,-0.6,2.10,198.0,global_flexural
rasmussen1993_11,rasmussen1993,rasmussen1993_B,experimental,304L,austenitic,cold_formed,201000,380.0,6.0,measured,,,,CHS,101.4,,2.93,3000.0,pin-pin,3450.0,-,0.7,-1.0,0.7,-1.0,0.3,-0.6,0.30,171.0,global_flexural
rasmussen1993_12,rasmussen1993,rasmussen1993_B,experimental,304L,austenitic,cold_formed,201000,380.0,6.0,measured,,,,CHS,101.4,,2.93,3000.0,pin-pin,3450.0,-,1.2,2.4,1.2,2.4,0.6,-0.6,3.60,127.0,global_flexural
rasmussen1993_13,rasmussen1993,rasmussen1993_B,experimental,304L,austenitic,cold_formed,201000,380.0,6.0,measured,,,,CHS,101.3,,2.96,4000.0,pin-pin,4450.0,-,1.5,-1.3,1.5,-1.3,0.7,-1.7,1.00,113.0,global_flexural
rasmussen1993_14,rasmussen1993,rasmussen1993_B,experimental,304L,austenitic,cold_formed,201000,380.0,6.0,measured,,,,CHS,101.3,,2.93,4000.0,pin-pin,4450.0,-,2.0,4.1,2.0,4.1,1.2,-2.5,6.10,84.0,global_flexural

File: data/extracted/sun2020.csv
specimen_id,source_id,study_id,data_type,material_grade,material_type,forming_route,E0,sigma_02,n,n_source,sigma_10,n_prime,sigma_u,section_type,b,h,t,L,boundary_condition,Le,buckling_axis,w_0,w_e,w_total,N_u,failure_mode
sun2020_01,sun2020,sun2020_A,experimental,1.4420,austenitic,welded,187900,339.0,3.5,measured,398.0,2.5,718.0,I,99.17,149.49,6.04,799.0,pin-pin,909.0,minor,0.13,0.19,0.32,583.0,global_flexural
sun2020_02,sun2020,sun2020_A,experimental,1.4420,austenitic,welded,187900,339.0,3.5,measured,398.0,2.5,718.0,I,99.47,149.31,5.97,949.0,pin-pin,1059.0,minor,0.23,0.18,0.41,506.7,global_flexural
sun2020_03,sun2020,sun2020_A,experimental,1.4420,austenitic,welded,187900,339.0,3.5,measured,398.0,2.5,718.0,I,99.25,149.48,5.99,1150.0,pin-pin,1260.0,minor,0.29,0.21,0.50,473.6,global_flexural
sun2020_04,sun2020,sun2020_A,experimental,1.4420,austenitic,welded,187900,339.0,3.5,measured,398.0,2.5,718.0,I,99.38,149.51,6.00,1449.0,pin-pin,1559.0,minor,0.29,0.14,0.43,379.3,global_flexural
sun2020_05,sun2020,sun2020_A,experimental,1.4420,austenitic,welded,187900,339.0,3.5,measured,398.0,2.5,718.0,I,99.41,149.38,5.98,1749.0,pin-pin,1859.0,minor,0.40,0.19,0.59,330.9,global_flexural
sun2020_06,sun2020,sun2020_A,experimental,1.4420,austenitic,welded,187900,339.0,3.5,measured,398.0,2.5,718.0,I,119.18,149.34,6.01,848.0,pin-pin,958.0,minor,0.16,0.26,0.42,681.6,global_flexural
sun2020_07,sun2020,sun2020_A,experimental,1.4420,austenitic,welded,187900,339.0,3.5,measured,398.0,2.5,718.0,I,119.32,149.08,6.00,1047.0,pin-pin,1157.0,minor,0.24,0.20,0.44,614.0,global_flexural
sun2020_08,sun2020,sun2020_A,experimental,1.4420,austenitic,welded,187900,339.0,3.5,measured,398.0,2.5,718.0,I,119.22,149.38,6.03,1399.0,pin-pin,1509.0,minor,0.31,0.32,0.63,561.8,global_flexural
sun2020_09,sun2020,sun2020_A,experimental,1.4420,austenitic,welded,187900,339.0,3.5,measured,398.0,2.5,718.0,I,119.63,149.52,6.00,1701.0,pin-pin,1811.0,minor,0.37,0.26,0.63,465.3,global_flexural
sun2020_10,sun2020,sun2020_A,experimental,1.4420,austenitic,welded,187900,339.0,3.5,measured,398.0,2.5,718.0,I,119.48,149.08,6.00,1848.0,pin-pin,1958.0,minor,0.42,0.29,0.71,437.5,global_flexural

File: data/extracted/theofanous2009.csv
specimen_id,source_id,study_id,data_type,material_grade,material_type,forming_route,E0,sigma_02,n,n_source,sigma_10,n_prime,sigma_u,section_type,b,h,t,r1,r2,L,Le,Le,w_0,w_e,w_total,N_u,failure_mode,buckling_axis
theofanous2009_01,theofanous2009,theofanous2009_B,experimental,1.4162,lean_duplex,cold_formed,197200,657,4.7,measured,770,2.6,773,SHS,79.5,79.6,3.80,,,1999.0,1999.0,1999.0,0.41,0.92,1.33,361.9,global_flexural,
theofanous2009_02,theofanous2009,theofanous2009_B,experimental,1.4162,lean_duplex,cold_formed,197200,657,4.7,measured,770,2.6,773,SHS,79.6,79.3,3.72,,,1199.5,1199.5,1199.5,0.10,0.70,0.80,672.5,global_flexural,
theofanous2009_03,theofanous2009,theofanous2009_C,experimental,1.4162,lean_duplex,cold_formed,206400,711,5.0,measured,845,2.7,839,SHS,60.0,60.0,3.13,,,1999.0,1999.0,1999.0,0.31,1.02,1.33,162.3,global_flexural,
theofanous2009_04,theofanous2009,theofanous2009_C,experimental,1.4162,lean_duplex,cold_formed,206400,711,5.0,measured,845,2.7,839,SHS,60.0,59.6,3.15,,,1599.0,1599.0,1599.0,0.32,0.75,1.07,231.7,global_flexural,
theofanous2009_05,theofanous2009,theofanous2009_C,experimental,1.4162,lean_duplex,cold_formed,206400,711,5.0,measured,845,2.7,839,SHS,60.0,60.0,3.13,,,1199.0,1199.0,1199.0,0.26,0.54,0.80,326.9,global_flexural,
theofanous2009_06,theofanous2009,theofanous2009_C,experimental,1.4162,lean_duplex,cold_formed,206400,711,5.0,measured,845,2.7,839,SHS,60.0,60.0,3.13,,,799.0,799.0,799.0,0.23,0.30,0.53,445.9,global_flexural,
theofanous2009_07,theofanous2009,theofanous2009_D,experimental,1.4162,lean_duplex,cold_formed,204000,607,4.6,measured,734,2.9,817,RHS,79.2,39.0,3.80,,,1600.0,1600.0,1600.0,0.03,1.04,1.07,160.4,global_flexural,minor
theofanous2009_08,theofanous2009,theofanous2009_D,experimental,1.4162,lean_duplex,cold_formed,204000,607,4.6,measured,734,2.9,817,RHS,39.3,79.5,3.95,,,1599.5,1599.5,1599.5,0.25,0.82,1.07,406.3,global_flexural,major
theofanous2009_09,theofanous2009,theofanous2009_D,experimental,1.4162,lean_duplex,cold_formed,204000,607,4.6,measured,734,2.9,817,RHS,79.2,40.0,3.80,,,1199.0,1199.0,1199.0,0.15,0.65,0.80,237.4,global_flexural,minor
theofanous2009_10,theofanous2009,theofanous2009_D,experimental,1.4162,lean_duplex,cold_formed,204000,607,4.6,measured,734,2.9,817,RHS,39.5,79.6,3.96,,,1199.5,1199.5,1199.5,0.13,0.67,0.80,497.7,global_flexural,major
theofanous2009_11,theofanous2009,theofanous2009_D,experimental,1.4162,lean_duplex,cold_formed,204000,607,4.6,measured,734,2.9,817,RHS,79.4,39.5,3.80,,,797.2,797.2,797.2,0.22,0.31,0.53,366.6,global_flexural,minor
theofanous2009_12,theofanous2009,theofanous2009_D,experimental,1.4162,lean_duplex,cold_formed,204000,607,4.6,measured,734,2.9,817,RHS,39.5,79.9,3.93,,,799.0,799.0,799.0,0.28,0.25,0.53,546.2,global_flexural,major

File: data/extracted/theofanous2009.csv
specimen_id,source_id,study_id,data_type,material_grade,material_type,forming_route,E0,sigma_02,n,n_source,sigma_10,n_prime,sigma_u,cross_section_type,b,h,t,r1,r2,L,Le,Le,w0,N_u,failure_mode,buckling_axis
theofanous2009_01,theofanous2009,theofanous2009_B,experimental,1.4162,lean_duplex,cold_formed,197200,657,4.7,measured,770,2.6,773,SHS,79.5,79.6,3.80,,,1999.0,1999.0,1999.0,0.41,361.9,global_flexural,minor
theofanous2009_02,theofanous2009,theofanous2009_B,experimental,1.4162,lean_duplex,cold_formed,197200,657,4.7,measured,770,2.6,773,SHS,79.6,79.3,3.72,,,1199.5,1199.5,1199.5,0.10,672.5,global_flexural,minor
theofanous2009_03,theofanous2009,theofanous2009_C,experimental,1.4162,lean_duplex,cold_formed,206400,711,5.0,measured,845,2.7,839,SHS,60.0,60.0,3.13,,,1999.0,1999.0,1999.0,0.31,162.3,global_flexural,minor
theofanous2009_04,theofanous2009,theofanous2009_C,experimental,1.4162,lean_duplex,cold_formed,206400,711,5.0,measured,845,2.7,839,SHS,60.0,59.6,3.15,,,1599.0,1599.0,1599.0,0.32,231.7,global_flexural,minor
theofanous2009_05,theofanous2009,theofanous2009_C,experimental,1.4162,lean_duplex,cold_formed,206400,711,5.0,measured,845,2.7,839,SHS,60.0,60.0,3.13,,,1199.0,1199.0,1199.0,0.26,326.9,global_flexural,minor
theofanous2009_06,theofanous2009,theofanous2009_C,experimental,1.4162,lean_duplex,cold_formed,206400,711,5.0,measured,845,2.7,839,SHS,60.0,60.0,3.13,,,799.0,799.0,799.0,0.23,445.9,global_flexural,minor
theofanous2009_07,theofanous2009,theofanous2009_D,experimental,1.4162,lean_duplex,cold_formed,204000,607,4.6,measured,734,2.9,817,RHS,79.2,39.0,3.80,,,1600.0,1600.0,1600.0,0.03,160.4,global_flexural,minor
theofanous2009_08,theofanous2009,theofanous2009_D,experimental,1.4162,lean_duplex,cold_formed,204000,607,4.6,measured,734,2.9,817,RHS,39.3,79.5,3.95,,,1599.5,1599.5,1599.5,0.25,406.3,global_flexural,major
theofanous2009_09,theofanous2009,theofanous2009_D,experimental,1.4162,lean_duplex,cold_formed,204000,607,4.6,measured,734,2.9,817,RHS,79.2,40.0,3.80,,,1199.0,1199.0,1199.0,0.15,237.4,global_flexural,minor
theofanous2009_10,theofanous2009,theofanous2009_D,experimental,1.4162,lean_duplex,cold_formed,204000,607,4.6,measured,734,2.9,817,RHS,39.5,79.6,3.96,,,1199.5,1199.5,1199.5,0.13,497.7,global_flexural,major
theofanous2009_11,theofanous2009,theofanous2009_D,experimental,1.4162,lean_duplex,cold_formed,204000,607,4.6,measured,734,2.9,817,RHS,79.4,39.5,3.80,,,797.2,797.2,797.2,0.22,366.6,global_flexural,minor
theofanous2009_12,theofanous2009,theofanous2009_D,experimental,1.4162,lean_duplex,cold_formed,204000,607,4.6,measured,734,2.9,817,RHS,39.5,79.9,3.93,,,799.0,799.0,799.0,0.28,546.2,global_flexural,major

File: data/extracted/yang2016.csv
specimen_id,source_id,study_id,data_type,material_grade,material_type,forming_route,E0,sigma_02,n,n_source,sigma_10,n_prime,sigma_u,section_type,b,h,t,L,boundary_condition,Le,buckling_axis,w_0,w_e,w_total,N_u,failure_mode
yang2016_01,yang2016,yang2016_A,experimental,1.4301,austenitic,welded,182300,282.0,6.5,measured,,,660.0,SHS,129.9,129.9,6.00,1542.7,pin-pin,1882.7,-,0.398,-0.940,-0.542,921.0,global_flexural
yang2016_02,yang2016,yang2016_A,experimental,1.4301,austenitic,welded,182300,282.0,6.5,measured,,,660.0,SHS,130.0,130.0,6.00,2036.8,pin-pin,2376.8,-,0.428,7.230,7.658,776.0,global_flexural
yang2016_03,yang2016,yang2016_A,experimental,1.4301,austenitic,welded,182300,282.0,6.5,measured,,,660.0,SHS,129.9,129.9,6.00,3034.3,pin-pin,3374.3,-,0.570,14.570,15.140,545.0,global_flexural
yang2016_04,yang2016,yang2016_A,experimental,1.4301,austenitic,welded,182300,282.0,6.5,measured,,,660.0,SHS,130.1,130.1,6.00,3537.6,pin-pin,3877.6,-,0.643,-1.635,-0.992,557.0,global_flexural
yang2016_05,yang2016,yang2016_A,experimental,1.4301,austenitic,welded,182300,282.0,6.5,measured,,,660.0,SHS,129.8,129.8,6.00,4038.6,pin-pin,4378.6,-,0.363,-3.170,-2.807,427.0,global_flexural
yang2016_06,yang2016,yang2016_A,experimental,1.4301,austenitic,welded,182300,282.0,6.5,measured,,,660.0,SHS,99.8,99.8,6.00,4031.5,pin-pin,4371.5,-,0.307,1.885,2.192,275.0,global_flexural
yang2016_07,yang2016,yang2016_B,experimental,1.4462,duplex,welded,191900,553.0,7.4,measured,,,798.0,SHS,130.5,130.5,6.00,1538.2,pin-pin,1878.2,-,0.283,1.130,1.413,1496.0,global_flexural
yang2016_08,yang2016,yang2016_B,experimental,1.4462,duplex,welded,191900,553.0,7.4,measured,,,798.0,SHS,130.5,130.5,6.00,2037.0,pin-pin,2377.0,-,0.256,1.505,1.761,1265.0,global_flexural
yang2016_09,yang2016,yang2016_B,experimental,1.4462,duplex,welded,191900,553.0,7.4,measured,,,798.0,SHS,130.8,130.8,6.00,3037.3,pin-pin,3377.3,-,0.349,-1.180,-0.831,911.0,global_flexural
yang2016_10,yang2016,yang2016_B,experimental,1.4462,duplex,welded,191900,553.0,7.4,measured,,,798.0,SHS,130.7,130.7,6.00,3536.1,pin-pin,3876.1,-,0.858,2.045,2.903,732.0,global_flexural
yang2016_11,yang2016,yang2016_B,experimental,1.4462,duplex,welded,191900,553.0,7.4,measured,,,798.0,SHS,130.1,130.1,6.00,4036.1,pin-pin,4376.1,-,0.122,-2.415,-2.293,574.0,global_flexural
yang2016_12,yang2016,yang2016_B,experimental,1.4462,duplex,welded,191900,553.0,7.4,measured,,,798.0,SHS,100.1,100.1,6.00,4033.1,pin-pin,4373.1,-,0.453,-4.330,-3.877,349.0,global_flexural
