Repository: ikerdecimavilla/MSc-Dissertation-124

# MSc Dissertation — Machine Learning for Flexural Buckling of Ramberg–Osgood Struts

Machine-learning study of the critical flexural (global) buckling load of stainless steel struts where the stress–strain behaviour follows the Ramberg–Osgood law. The work extends the analytical framework of Köllner, Gardner & Wadee (2023).

- **Programme:** MSc Advanced Structural Engineering, Imperial College London
- **Supervisors:** Prof. Anton Köllner & Prof. Ahmer Wadee
- **Scope:** global (flexural) buckling only — local buckling is explicitly out of scope

---

File: data/extracted/young2002.csv
specimen_id,source_id,study_id,data_type,material_grade,material_type,forming_route,E0,sigma_02,n,n_source,sigma_10,n_prime,sigma_u,cross_section_type,b,h,t,L,boundary_condition,Le,buckling_axis,w0,we,wtotal,N_u,failure_mode
young2002_01,young2002,young2002_A,experimental,304,austenitic,cold_formed,190000,242.0,9.0,measured,,,,CHS,89.0,,2.71,1000.0,fixed-fixed,500.0,-,0.25,0.0,0.25,198.4
young2002_02,young2002,young2002_A,experimental,304,austenitic,cold_formed,190000,242.0,9.0,measured,,,,CHS,89.2,,2.83,1500.0,fixed-fixed,750.0,-,0.50,0.0,0.50,177.4
young2002_03,young2002,young2002_A,experimental,304,austenitic,cold_formed,190000,242.0,9.0,measured,,,,CHS,89.0,,2.78,2001.0,fixed-fixed,1000.5,-,0.38,0.0,0.38,165.1
young2002_04,young2002,young2002_A,experimental,304,austenitic,cold_formed,190000,242.0,9.0,measured,,,,CHS,88.9,,2.78,2499.0,fixed-fixed,1249.5,-,2.75,0.0,2.75,151.6
young2002_05,young2002,young2002_A,experimental,304,austenitic,cold_formed,190000,242.0,9.0,measured,,,,CHS,88.9,,2.68,3001.0,fixed-fixed,1500.5,-,0.13,0.0,0.13,133.4
young2002_06,young2002,young2002_B,experimental,304,austenitic,cold_formed,195000,247.0,7.0,measured,,,,CHS,168.5,,3.31,999.0,fixed-fixed,499.5,-,0.25,0.0,0.25,474.9
young2002_07,young2002,young2002_B,experimental,304,austenitic,cold_formed,195000,247.0,7.0,measured,,,,CHS,168.8,,3.37,1500.0,fixed-fixed,750.0,-,0.25,0.0,0.25,461.0
young2002_08,young2002,young2002_B,experimental,304,austenitic,cold_formed,195000,247.0,7.0,measured,,,,CHS,168.7,,3.26,2004.0,fixed-fixed,1002.0,-,0.38,0.0,0.38,431.6
young2002_09,young2002,young2002_C,experimental,304,austenitic,cold_formed,202000,248.0,9.0,measured,,,,CHS,322.5,,4.25,1499.0,fixed-fixed,749.5,-,0.25,0.0,0.25,1119.7
young2002_10,young2002,young2002_C,experimental,304,austenitic,cold_formed,202000,248.0,9.0,measured,,,,CHS,320.4,,4.48,1999.0,fixed-fixed,999.5,-,0.62,0.0,0.62,1087.8
young2002_11,young2002,young2002_C,experimental,304,austenitic,cold_formed,202000,248.0,9.0,measured,,,,CHS,324.1,,4.24,2498.0,fixed-fixed,1249.0,-,0.50,0.0,0.50,1045.7
young2002_12,young2002,young2002_C,experimental,304,austenitic,cold_formed,202000,248.0,9.0,measured,,,,CHS,324.3,,4.38,2998.0,fixed-fixed,1499.0,-,1.50,0.0,1.50,1009.5

File: data/extracted/young2006.csv
specimen_id,source_id,study_id,data_type,material_grade,material_type,forming_route,E0,sigma_02,n,n_source,sigma_10,n_prime,sigma_u,section_type,b,h,t,L,boundary_condition,Le,buckling_axis,w_0,w_e,w_total,N_u,failure_mode
young2006_01,young2006,young2006_A,experimental,duplex,duplex,cold_formed,226000,757.0,3.0,measured,,,854.0,SHS,39.5,40.1,1.933,650.0,fixed-fixed,325.0,-,1.512,0.0,1.512,222.8,global_flexural
young2006_02,young2006,young2006_A,experimental,duplex,duplex,cold_formed,226000,757.0,3.0,measured,,,854.0,SHS,40.0,40.1,1.937,1000.0,fixed-fixed,500.0,-,0.419,0.0,0.419,197.8,global_flexural
young2006_03,young2006,young2006_A,experimental,duplex,duplex,cold_formed,226000,757.0,3.0,measured,,,854.0,SHS,40.0,40.1,1.924,1501.0,fixed-fixed,750.5,-,0.127,0.0,0.127,136.0,global_flexural
young2006_04,young2006,young2006_A,experimental,duplex,duplex,cold_formed,226000,757.0,3.0,measured,,,854.0,SHS,40.0,40.1,1.916,2000.0,fixed-fixed,1000.0,-,0.241,0.0,0.241,106.3,global_flexural
young2006_05,young2006,young2006_A,experimental,duplex,duplex,cold_formed,226000,757.0,3.0,measured,,,854.0,SHS,40.0,40.2,1.918,2500.0,fixed-fixed,1250.0,-,1.168,0.0,1.168,71.3,global_flexural
young2006_06,young2006,young2006_A,experimental,duplex,duplex,cold_formed,226000,757.0,3.0,measured,,,854.0,SHS,40.0,40.2,1.940,3000.0,fixed-fixed,1500.0,-,2.158,0.0,2.158,52.1,global_flexural
young2006_07,young2006,young2006_B,experimental,duplex,duplex,cold_formed,200000,622.0,5.0,measured,,,770.0,SHS,50.2,50.0,1.533,1499.0,fixed-fixed,749.5,-,0.837,0.0,0.837,156.8,interactive
young2006_08,young2006,young2006_B,experimental,duplex,duplex,cold_formed,200000,622.0,5.0,measured,,,770.0,SHS,50.2,50.1,1.533,2000.0,fixed-fixed,1000.0,-,1.333,0.0,1.333,124.7,global_flexural
young2006_09,young2006,young2006_B,experimental,duplex,duplex,cold_formed,200000,622.0,5.0,measured,,,770.0,SHS,50.2,50.2,1.543,2500.0,fixed-fixed,1250.0,-,3.226,0.0,3.226,95.1,global_flexural
young2006_10,young2006,young2006_B,experimental,duplex,duplex,cold_formed,200000,622.0,5.0,measured,,,770.0,SHS,50.2,50.1,1.539,3000.0,fixed-fixed,1500.0,-,3.440,0.0,3.440,72.4,global_flexural
young2006_11,young2006,young2006_C,experimental,duplex,duplex,cold_formed,212000,486.0,6.0,measured,,,736.0,RHS,80.0,139.9,3.066,2200.0,fixed-fixed,1100.0,minor,0.394,0.0,0.394,525.1,interactive
young2006_12,young2006,young2006_C,experimental,duplex,duplex,cold_formed,212000,486.0,6.0,measured,,,736.0,RHS,79.9,140.1,3.011,3000.0,fixed-fixed,1500.0,minor,0.927,0.0,0.927,513.5,interactive
young2006_13,young2006,young2006_D,experimental,duplex,duplex,cold_formed,208000,536.0,5.0,measured,,,766.0,RHS,80.8,160.1,2.864,2200.0,fixed-fixed,1100.0,minor,0.330,0.0,0.330,515.3,interactive
young2006_14,young2006,young2006_D,experimental,duplex,duplex,cold_formed,208000,536.0,5.0,measured,,,766.0,RHS,80.9,160.4,2.878,3000.0,fixed-fixed,1500.0,minor,0.762,0.0,0.762,439.4,interactive

File: data/extracted/yuan2015.csv
specimen_id,source_id,study_id,data_type,material_grade,material_type,forming_route,E0,sigma_02,n,n_source,sigma_10,n_prime,sigma_u,cross_section_type,b,h,t,t_f,t_w,L,boundary_condition,Le,buckling_axis,w0,we,wtotal,N_u,failure_mode
yuan2015_01,yuan2015,yuan2015_A,experimental,1.4301,austenitic,welded,188600,312.6,5.8,measured,354.4,,695.7,I,245.5,252.7,6.00,6.00,6.00,2938.0,pin-pin,3278.0,minor,0.28,-1.86,-1.58,842.9,interactive
yuan2015_02,yuan2015,yuan2015_A,experimental,1.4301,austenitic,welded,188600,312.6,5.8,measured,354.4,,695.7,I,305.0,313.3,6.00,6.00,6.00,3137.1,pin-pin,3477.1,minor,0.39,-0.42,-0.03,990.5,interactive
yuan2015_03,yuan2015,yuan2015_A,experimental,1.4301,austenitic,welded,188600,312.6,5.8,measured,354.4,,695.7,I,245.5,373.1,6.00,6.00,6.00,2888.5,pin-pin,3228.5,minor,0.60,-1.64,-1.03,893.5,interactive
yuan2015_04,yuan2015,yuan2015_A,experimental,1.4301,austenitic,welded,188600,312.6,5.8,measured,354.4,,695.7,I,173.5,434.1,6.00,6.00,6.00,2037.4,pin-pin,2377.4,minor,-0.50,-1.76,-2.26,716.9,interactive
yuan2015_05,yuan2015,yuan2015_A,experimental,1.4301,austenitic,welded,188600,312.6,5.8,measured,354.4,,695.7,I,198.0,494.9,6.00,6.00,6.00,2137.6,pin-pin,2477.6,minor,-0.14,-6.49,-6.63,737.3,interactive
yuan2015_06,yuan2015,yuan2015_B,experimental,1.4462,duplex,welded,193200,605.6,7.4,measured,665.0,,797.9,I,245.0,253.3,6.00,6.00,6.00,2935.1,pin-pin,3275.1,minor,0.54,-1.14,-0.60,1290.1,interactive
yuan2015_07,yuan2015,yuan2015_B,experimental,1.4462,duplex,welded,193200,605.6,7.4,measured,665.0,,797.9,I,305.0,313.1,6.00,6.00,6.00,3139.9,pin-pin,3479.9,minor,-0.18,2.46,2.28,1444.6,interactive
yuan2015_08,yuan2015,yuan2015_B,experimental,1.4462,duplex,welded,193200,605.6,7.4,measured,665.0,,797.9,I,245.0,374.0,6.00,6.00,6.00,2886.9,pin-pin,3226.9,minor,0.19,-0.97,-0.78,1322.3,interactive
yuan2015_09,yuan2015,yuan2015_B,experimental,1.4462,duplex,welded,193200,605.6,7.4,measured,665.0,,797.9,I,172.9,434.1,6.00,6.00,6.00,2039.3,pin-pin,2379.3,minor,-2.08,-3.98,-6.06,1015.2,interactive
yuan2015_10,yuan2015,yuan2015_B,experimental,1.4462,duplex,welded,193200,605.6,7.4,measured,665.0,,797.9,I,196.9,493.8,6.00,6.00,6.00,2140.5,pin-pin,2480.5,minor,0.14,-3.95,-3.80,1255.8,interactive
