Repository: ikerdecimavilla/MSc-Dissertation-124

# MSc Dissertation — Machine Learning for Flexural Buckling of Ramberg–Osgood Struts

Machine-learning study of the critical flexural (global) buckling load of stainless steel struts where the stress–strain behaviour follows the Ramberg–Osgood law. The work extends the analytical framework of Köllner, Gardner & Wadee (2023).

- **Programme:** MSc Advanced Structural Engineering, Imperial College London
- **Supervisors:** Prof. Anton Köllner & Prof. Ahmer Wadee
- **Scope:** global (flexural) buckling only — local buckling is explicitly out of scope

---

## 1. What the project is

The dissertation builds a two-stage, physics-informed machine-learning framework on top of the Köllner–Gardner–Wadee (KGW) analytical solution:

- **Stage 1 — Direct prediction.** Predict the critical flexural buckling load from material and geometric inputs using ML.
- **Stage 2 — Physics-informed correction (the core contribution).** Extend the correction
  factor **β** from a univariate function of slenderness into a *multivariate* function of the physical imperfection drivers where mechanics stay central.

---

## 2. Current stage 

**Phase: foundational dataset construction.**

I am building the experimental dataset that the whole framework depends on, one published source at a
time. The data-handling infrastructure is in place (a tiered data dictionary, a master dataset with an
agreed schema, a source log keyed to Zotero citation keys, and per-source extraction notes),
and I am now populating it source by source.

**Progress so far**

- **3 sources fully extracted:** `afshan2013`, `behzadi2021`, `theofanous2009`
  (each has an extraction note in `notes/sources/`, an extracted CSV in `data/extracted/`, and its PDF
  moved into `data/pdfs/processed/`).
- **7 sources queued** in `data/pdfs/` awaiting extraction: `behzadi2023`, `behzadi2024`,
  `buchanan2018`, `huang2013`, `li2021`, `li2024`, `zhao2016`.

**Next steps**

- Continue ingestion data extraction
- Generate reusable python script that will calculate geometric properties (I,A,r,lambda,lambda_bar) for all sources and adds data to master_dataset.csv
- Write short methodlogy notebook to note down logic, decisions and implement src code
- Run light exploratory data analysis once a first clean dataset version exists.

---

## 3. Repository structure

```
MSC-DISSERTATION-124/
├── data/
│   ├── extracted/              # one clean CSV per source, as extracted from its paper
│   │   ├── afshan2013.csv
│   │   ├── behzadi2021.csv
│   │   └── theofanous2009.csv
│   ├── pdfs/                   # source PDFs (the ingestion queue)
│   │   ├── processed/
│   │   │  ├── afshan2013.pdf   # PDFs that have already been extracted
│   │   │  ├── behzadi2023.pdf
│   │   │  ├── theofanous2009.pdf        
│   │   ├── behzadi2023.pdf
│   │   ├── behzadi2024.pdf
│   │   ├── buchanan2018.pdf
│   │   ├── huang2013.pdf
│   │   ├── li2021.pdf
│   │   ├── li2024.pdf
│   │   └── zhao2016.pdf
│   ├── processed/              # cleaned / derived dataset versions, splits (later)
│   ├── data_dictionary.md      # schema: column definitions, tiers, units, flags
│   ├── master_dataset.csv      # the combined dataset (all sources, one row per specimen)
│   └── source_log.csv          # registry of every source, keyed to Zotero citation keys
├── notebooks/
│   └── 00_methodology.ipynb    # methodology narrative + reproducible steps (to be completed)
├── notes/
│   └── sources/                # per-source extraction notes (one .md per source)
│       ├── afshan2013.md
│       ├── behzadi2021.md
│       └── theofanous2009.md
├── references/
│   └── library.bib             # Zotero / Better BibTeX export (single source of truth for citations)
├── report/                     # LaTeX dissertation
├── src/                        # ingestion + analysis + ML pipeline code
├── .gitignore
├── environment.yml             # conda environment specification
└── README.md
```

File: data/processed/afshan2013.csv
specimen_id,source_id,study_id,data_type,material_grade,material_type,forming_route,E0,sigma_02,n,n_source,sigma_u,sigma_10,n_prime,section_type,b,h,t,L,Le,boundary_condition,w_0,w_e,w_total,N_u,failure_mode,buckling_axis,A,I_major,I_minor,Le_source,buckling_axis_source,R,lambda,N_cr,N_y,lambda_bar,chi,epsilon,section_class,cs_slenderness,cs_slenderness_norm,lambda_0,inferred_failure_mode,global_buckling_eligible,failure_mode_conflict
afshan2013_01,afshan2013,afshan2013_A,experimental,1.4003,ferritic,cold_formed,211150,404,5.8,measured,472,451,3.1,RHS,79.9,120.0,2.87,1077,1077,pin-pin,0.95,0.0,0.95,463,,minor,1114.4783999999981,2286869.1763243177,1217334.473729919,reported,derived,33.049822596044244,32.587164329557005,2187.103550157982,450.24927359999924,0.4537240893328255,1.0283192603467217,0.7647670077502876,4,39.81184668989547,1.6956835358129492,0.4,interactive,False,False
afshan2013_02,afshan2013,afshan2013_A,experimental,1.4003,ferritic,cold_formed,211150,404,5.8,measured,472,451,3.1,RHS,79.9,120.0,2.81,1577,1577,pin-pin,0.96,0.09,1.05,382,,minor,1091.8536000000004,2242829.034830322,1194353.6490755205,reported,derived,33.07381289670813,47.68122759009018,1000.8301621495369,441.10885440000015,0.663884753757553,0.8659993926433408,0.7647670077502876,4,40.704626334519574,1.7337091957701465,0.4,interactive,False,False
afshan2013_03,afshan2013,afshan2013_A,experimental,1.4003,ferritic,cold_formed,211150,404,5.8,measured,472,451,3.1,RHS,79.8,120.0,2.78,2077,2077,pin-pin,1.05,0.33,1.3800000000000001,391,,minor,1079.974400000001,2218840.4319709875,1179487.2211677872,reported,derived,33.04759726860481,62.84874458855586,569.7850867766573,436.3096576000004,0.8750681438792592,0.8961525219284985,0.7647670077502876,4,41.16546762589928,1.7533375490214334,0.4,interactive,False,False
afshan2013_04,afshan2013,afshan2013_A,experimental,1.4003,ferritic,cold_formed,211150,404,5.8,measured,472,451,3.1,RHS,79.8,119.7,2.73,2577,2577,pin-pin,1.1,0.62,1.7200000000000002,308,,minor,1059.4583999999977,2168976.719866319,1157840.3619619187,reported,derived,33.05844246454783,77.95285584805146,363.3378808957959,428.0211935999991,1.0853687106021044,0.7195905357150069,0.7647670077502876,4,41.84615384615385,1.7823296333558023,0.4,interactive,False,False
afshan2013_05,afshan2013,afshan2013_B,experimental,1.4003,ferritic,cold_formed,217200,417,6.4,measured,475,475,3.3,RHS,39.9,59.9,2.79,1177,1177,pin-pin,1.12,0.0,1.12,103,,minor,525.7475999999997,256214.23439051994,134089.60295051997,reported,derived,15.970146605938098,73.70001221919667,207.4921856493242,219.23674919999988,1.0279116877869585,0.46981174632377765,0.7634597868782603,1,19.46953405017921,0.8306747621534226,0.4,global_flexural,True,False
afshan2013_06,afshan2013,afshan2013_B,experimental,1.4003,ferritic,cold_formed,217200,417,6.4,measured,475,475,3.3,RHS,39.8,59.9,2.72,1577,1577,pin-pin,1.09,0.0,1.09,72,,minor,512.7744,250331.3328019199,130597.71012351992,reported,derived,15.958961003933124,98.8159567287209,112.57235247033677,213.8269248,1.3782097696158253,0.3367209254276288,0.7634597868782603,2,20.02205882352941,0.8542484328690978,0.4,global_flexural,True,False
afshan2013_07,afshan2013,afshan2013_B,experimental,1.4003,ferritic,cold_formed,217200,417,6.4,measured,475,475,3.3,RHS,39.9,59.9,2.79,2077,2077,pin-pin,1.05,0.33,1.3800000000000001,51,,minor,525.7475999999997,256214.23439051994,134089.60295051997,reported,derived,15.970146605938098,130.05516174959345,66.63182033208999,219.23674919999988,1.8139104295102062,0.23262523361662776,0.7634597868782603,1,19.46953405017921,0.8306747621534226,0.4,global_flexural,True,False
afshan2013_08,afshan2013,afshan2013_B,experimental,1.4003,ferritic,cold_formed,217200,417,6.4,measured,475,475,3.3,RHS,39.9,59.9,2.76,2577,2577,pin-pin,0.95,0.77,1.72,30,,minor,520.4256000000003,253889.49649472008,132925.01873472004,reported,derived,15.981739200285157,161.24653066257142,42.907919720633025,217.0174752000001,2.2489439077729636,0.1382377155219986,0.7634597868782603,2,19.702898550724637,0.8406313435737078,0.4,global_flexural,True,False
afshan2013_09,afshan2013,afshan2013_C,experimental,1.4003,ferritic,cold_formed,211250,404,6.3,measured,447,456,2.6,SHS,80.0,80.1,2.79,1577,1577,pin-pin,1.15,0.0,1.15,273,,-,862.2215999999999,859733.9064547193,858067.80174552,reported,symmetric,31.546512438009167,49.98967803806845,719.3739086335852,348.3375263999999,0.6958614708448242,0.783722623345815,0.7649480819821965,4,26.709677419354836,1.1373609350356924,0.4,interactive,False,False
afshan2013_10,afshan2013,afshan2013_C,experimental,1.4003,ferritic,cold_formed,211250,404,6.3,measured,447,456,2.6,SHS,79.8,80.0,2.79,2077,2077,pin-pin,1.05,0.33,1.3800000000000001,222,,-,860.5475999999999,855571.87661772,852252.5893633201,reported,symmetric,31.469998038037296,65.99936858876072,411.9000070042253,347.66123039999997,0.9187180134673113,0.6385526500742662,0.7649480819821965,4,26.67383512544803,1.1358346857938304,0.4,interactive,False,False
afshan2013_11,afshan2013,afshan2013_C,experimental,1.4003,ferritic,cold_formed,211250,404,6.3,measured,447,456,2.6,SHS,79.8,80.1,2.78,2577,2577,pin-pin,1.05,0.67,1.7200000000000002,164,,-,858.1304000000009,855314.0216353867,850345.2351725871,reported,symmetric,31.479005068955264,81.86408669381514,266.97027474625526,346.6846816000004,1.1395565247038653,0.4730523403662258,0.7649480819821965,4,26.81294964028777,1.1417585092901228,0.4,interactive,False,False
afshan2013_12,afshan2013,afshan2013_D,experimental,1.4509,ferritic,cold_formed,215130,483,6.3,measured,534,531,3.1,SHS,60.4,60.4,2.85,1177,1177,pin-pin,1.25,0.0,1.25,214,,-,656.0700000000002,363039.06812500005,363039.06812500005,reported,symmetric,23.523481176617263,50.03511134950374,556.4179869422885,316.88181000000003,0.7546543411769371,0.6753306540378572,0.7059943200108675,3,19.19298245614035,0.8855291946592612,0.4,global_flexural,True,False
afshan2013_13,afshan2013,afshan2013_D,experimental,1.4509,ferritic,cold_formed,215130,483,6.3,measured,534,531,3.1,SHS,60.5,60.6,2.82,1577,1577,pin-pin,1.15,0.0,1.15,166,,-,651.1944000000003,363045.05570592004,362104.4720975201,reported,symmetric,23.580967280459355,66.87596743780733,309.15140492208366,314.5268952000001,1.0086564771450108,0.5277768055238792,0.7059943200108675,3,19.48936170212766,0.8992035923518874,0.4,global_flexural,True,False
afshan2013_14,afshan2013,afshan2013_D,experimental,1.4509,ferritic,cold_formed,215130,483,6.3,measured,534,531,3.1,SHS,60.4,60.5,2.86,2077,2077,pin-pin,1.1,0.28,1.3800000000000001,116,,-,658.8295999999996,365552.75647938653,364603.4270125865,reported,symmetric,23.524685262843903,88.29023541838923,179.45207148842712,318.2146967999998,1.331637077343729,0.36453376027728485,0.7059943200108675,3,19.153846153846157,0.8837235170720642,0.4,global_flexural,True,False
afshan2013_15,afshan2013,afshan2013_D,experimental,1.4509,ferritic,cold_formed,215130,483,6.3,measured,534,531,3.1,SHS,60.6,60.6,2.91,2577,2577,pin-pin,1.15,0.57,1.7199999999999998,82,,-,671.5115999999998,373428.07081812,373428.07081812,reported,symmetric,23.581787464057935,109.2792479759103,119.39299495130547,324.34010279999995,1.6482037645428296,0.2528210335142066,0.7059943200108675,2,18.824742268041238,0.86853926420141,0.4,global_flexural,True,False

File: data/processed/buchanan2018.csv
specimen_id,source_id,study_id,data_type,material_grade,material_type,forming_route,E0,sigma_02,n,n_source,sigma_10,n_prime,sigma_u,section_type,b,h,t,L,boundary_condition,Le,w_0,w_e,w_total,N_u,failure_mode,buckling_axis,A,I_major,I_minor,Le_source,buckling_axis_source,R,lambda,N_cr,N_y,lambda_bar,chi,epsilon,section_class,cs_slenderness,lambda_0,inferred_failure_mode
buchanan2018_01,buchanan2018,buchanan2018_A,experimental,1.4432,austenitic,cold_formed,196050,283.5,8.6,measured,323.5,3.65,615.0,CHS,105.74,,2.78,554.27,pin-pin,554.27,0.25,0.21,0.45999999999999996,267.0,global_flexural,-,899.2142953258232,1192413.2324776296,1192413.2324776296,reported,symmetric,36.41512391850396,15.220873646906734,7510.184962027401,254.92725272487087,0.1842395297044825,1.047357617304881,0.8796930796227198,1,38.03597122302158,0.4,yielding
buchanan2018_02,buchanan2018,buchanan2018_A,experimental,1.4432,austenitic,cold_formed,196050,283.5,8.6,measured,323.5,3.65,615.0,CHS,105.81,,2.88,754.21,pin-pin,754.21,0.05,0.68,0.7300000000000001,244.8,global_flexural,-,931.288699681914,1234292.7095226592,1234292.7095226592,reported,symmetric,36.40549288912319,20.716928687026076,4198.558251745324,264.0203463598226,0.250765973541517,0.9272012682930582,0.8796930796227198,1,36.739583333333336,0.4,yielding
buchanan2018_03,buchanan2018,buchanan2018_A,experimental,1.4432,austenitic,cold_formed,196050,283.5,8.6,measured,323.5,3.65,615.0,CHS,105.77,,2.72,754.21,pin-pin,754.21,0.4,0.46,0.8600000000000001,242.2,global_flexural,-,880.5758544306041,1169702.0280994962,1169702.0280994962,reported,symmetric,36.44636624548461,20.693695358270183,3978.847208827513,249.64325473107624,0.25048474805717524,0.970184434828434,0.8796930796227198,2,38.8860294117647,0.4,yielding
buchanan2018_04,buchanan2018,buchanan2018_A,experimental,1.4432,austenitic,cold_formed,196050,283.5,8.6,measured,323.5,3.65,615.0,CHS,105.78,,2.79,954.0,pin-pin,954.0,0.2,0.8,1.0,253.4,global_flexural,-,902.7118304270632,1197754.6390075553,1197754.6390075553,reported,symmetric,36.42582222819411,26.190211823457215,2546.464957995865,255.91880392607243,0.3170167771673969,0.9901578004920654,0.8796930796227198,1,37.913978494623656,0.4,yielding
buchanan2018_05,buchanan2018,buchanan2018_A,experimental,1.4432,austenitic,cold_formed,196050,283.5,8.6,measured,323.5,3.65,615.0,CHS,105.84,,2.83,1154.0,pin-pin,1154.0,0.25,0.9,1.15,248.8,global_flexural,-,915.8317496669845,1215660.0677630547,1215660.0677630547,reported,symmetric,36.433276341827955,31.674340489524603,1766.3108045425797,259.6383010305901,0.38339885941275237,0.9582561548601677,0.8796930796227198,1,37.399293286219084,0.4,yielding
buchanan2018_06,buchanan2018,buchanan2018_A,experimental,1.4432,austenitic,cold_formed,196050,283.5,8.6,measured,323.5,3.65,615.0,CHS,105.63,,2.74,1657.0,pin-pin,1657.0,1.0,0.75,1.75,201.3,global_flexural,-,885.6734026703193,1172837.4709888722,1172837.4709888722,reported,symmetric,36.39000498076362,45.53448126418006,826.5314968222054,251.08840965703553,0.5511675353244267,0.8017096459169818,0.8796930796227198,1,38.551094890510946,0.4,global_flexural
buchanan2018_07,buchanan2018,buchanan2018_A,experimental,1.4432,austenitic,cold_formed,196050,283.5,8.6,measured,323.5,3.65,615.0,CHS,105.88,,2.71,2152.9,pin-pin,2152.9,0.75,1.41,2.16,185.5,global_flexural,-,878.3600891320284,1169469.813107532,1169469.813107532,reported,symmetric,36.48868488997649,59.001852395930165,488.2113734464234,249.01508526893008,0.7141819707128718,0.7449347889894486,0.8796930796227198,2,39.07011070110701,0.4,global_flexural
buchanan2018_08,buchanan2018,buchanan2018_A,experimental,1.4432,austenitic,cold_formed,196050,283.5,8.6,measured,323.5,3.65,615.0,CHS,105.64,,2.73,2652.5,pin-pin,2652.5,0.5,2.19,2.69,159.4,global_flexural,-,882.6125489479258,1169232.2584198439,1169232.2584198439,reported,symmetric,36.39697961369872,72.876926276643,321.5559837419074,250.22065762673697,0.8821314029004911,0.6370377310644857,0.8796930796227198,2,38.69597069597069,0.4,global_flexural
buchanan2018_09,buchanan2018,buchanan2018_A,experimental,1.4432,austenitic,cold_formed,196050,283.5,8.6,measured,323.5,3.65,615.0,CHS,105.67,,2.7,3083.0,pin-pin,3083.0,5.5,-2.55,2.95,150.8,global_flexural,-,873.4224479583814,1158388.6294234886,1158388.6294234886,reported,symmetric,36.417905795089325,84.65615835646757,235.81630409794613,247.61526399620112,1.0247119294202598,0.6090093056715339,0.8796930796227198,2,39.13703703703703,0.4,global_flexural
buchanan2018_10,buchanan2018,buchanan2018_B,experimental,1.4307/1.4301,austenitic,cold_formed,199700,373.0,4.6,measured,424.0,2.95,714.5,CHS,103.97,,1.89,553.77,pin-pin,553.77,0.05,0.42,0.47,241.1,global_flexural,-,606.111240568263,789755.256424082,789755.256424082,reported,symmetric,36.09691555382537,15.341199975223763,5075.881636972874,226.07949273196212,0.21104489036124613,1.0664390524170455,0.7740319726612733,4,55.01058201058201,0.4,local
buchanan2018_11,buchanan2018,buchanan2018_B,experimental,1.4307/1.4301,austenitic,cold_formed,199700,373.0,4.6,measured,424.0,2.95,714.5,CHS,104.01,,1.89,753.84,pin-pin,753.84,0.15,0.7,0.85,232.1,global_flexural,-,606.3487449728748,790683.8037185707,790683.8037185707,reported,symmetric,36.11105526705082,20.875601513861987,2742.3463051486706,226.16808187488232,0.28718021014218653,1.026227918970455,0.7740319726612733,4,55.03174603174604,0.4,local
buchanan2018_12,buchanan2018,buchanan2018_B,experimental,1.4307/1.4301,austenitic,cold_formed,199700,373.0,4.6,measured,424.0,2.95,714.5,CHS,103.97,,1.88,954.0,pin-pin,954.0,0.15,1.0,1.15,204.2,global_flexural,-,602.9633647293663,785804.6564675397,785804.6564675397,reported,symmetric,36.10038521262621,26.426310810288417,1701.7496064731833,224.90533504405363,0.3635398714974501,0.9079375549717487,0.7740319726612733,4,55.3031914893617,0.4,local
buchanan2018_13,buchanan2018,buchanan2018_B,experimental,1.4307/1.4301,austenitic,cold_formed,199700,373.0,4.6,measured,424.0,2.95,714.5,CHS,103.92,,1.75,2653.5,pin-pin,2653.5,0.25,2.24,2.49,109.0,global_flexural,-,561.7089124802214,733154.5071826346,733154.5071826346,reported,symmetric,36.12784833061608,73.44749611759539,205.22730169988418,209.5174243551226,1.0103980647198285,0.5202431269642276,0.7740319726612733,4,59.38285714285714,0.4,interactive
buchanan2018_14,buchanan2018,buchanan2018_C,experimental,1.4307/1.4301,austenitic,cold_formed,204400,346.0,5.0,measured,390.0,2.8,738.0,CHS,104.14,,1.86,1153.5,pin-pin,1153.5,2.0,-0.97,1.03,180.8,global_flexural,-,597.6590996930453,781787.2598594525,781787.2598594525,reported,symmetric,36.1674197310231,31.893345131573472,1185.3156757150116,206.79004849379368,0.4176839656254912,0.8743167348569305,0.8130676466772108,3,55.98924731182795,0.4,global_flexural
buchanan2018_15,buchanan2018,buchanan2018_C,experimental,1.4307/1.4301,austenitic,cold_formed,204400,346.0,5.0,measured,390.0,2.8,738.0,CHS,104.09,,1.85,1656.6,pin-pin,1656.6,0.05,1.67,1.72,154.8,global_flexural,-,594.2134008705885,776669.6041025739,776669.6041025739,reported,symmetric,36.15321579749164,45.82164998210027,570.9283799746734,205.59783670122363,0.6000928531350525,0.7529262101378847,0.8130676466772108,3,56.26486486486486,0.4,global_flexural
buchanan2018_16,buchanan2018,buchanan2018_C,experimental,1.4307/1.4301,austenitic,cold_formed,204400,346.0,5.0,measured,390.0,2.8,738.0,CHS,104.08,,1.79,2153.6,pin-pin,2153.6,0.75,1.41,2.16,126.4,global_flexural,-,575.2227874389026,752567.4385236104,752567.4385236104,reported,symmetric,36.17051319790749,59.540211337797345,327.3376614717109,199.0270844538603,0.7797548825046723,0.6350894419563425,0.8130676466772108,3,58.14525139664804,0.4,global_flexural
buchanan2018_17,buchanan2018,buchanan2018_C,experimental,1.4307/1.4301,austenitic,cold_formed,204400,346.0,5.0,measured,390.0,2.8,738.0,CHS,104.1,,1.79,3084.0,pin-pin,3084.0,2.0,0.98,2.98,89.7,global_flexural,-,575.3352564559015,753008.8663998524,753008.8663998524,reported,symmetric,36.177583183512944,85.24615877064608,159.71731032938163,199.0659987337419,1.1164069965936205,0.45060432505089454,0.8130676466772108,3,58.15642458100558,0.4,global_flexural
buchanan2018_18,buchanan2018,buchanan2018_D,experimental,1.4462,duplex,cold_formed,217950,579.5,4.5,measured,633.0,2.45,846.5,CHS,88.63,,2.37,403.9,pin-pin,403.9,0.2,0.29,0.49,425.2,global_flexural,-,642.2552640478126,597811.5610442902,597811.5610442902,reported,symmetric,30.50902427971108,13.238705908684173,7882.667755480605,372.1869255157074,0.21729210414007205,1.1424366920219913,0.6487479526570138,3,37.39662447257383,0.4,yielding
buchanan2018_19,buchanan2018,buchanan2018_D,experimental,1.4462,duplex,cold_formed,217950,579.5,4.5,measured,633.0,2.45,846.5,CHS,88.63,,2.35,553.83,pin-pin,553.83,0.3,0.12,0.42,404.6,global_flexural,-,636.9830432565594,593171.4212019657,593171.4212019657,reported,symmetric,30.515899339524633,18.14889981900915,4159.909508388408,369.1316735671762,0.2978850543777837,1.0960858386658308,0.6487479526570138,3,37.714893617021275,0.4,yielding
buchanan2018_20,buchanan2018,buchanan2018_D,experimental,1.4462,duplex,cold_formed,217950,579.5,4.5,measured,633.0,2.45,846.5,CHS,88.78,,2.41,753.93,pin-pin,753.93,0.05,0.75,0.8,389.6,global_flexural,-,653.9278515522254,610244.2449538154,610244.2449538154,reported,symmetric,30.548291687097667,24.67993980555151,2309.3952136242324,378.95118997451465,0.4050815908585755,1.0281007430698437,0.6487479526570138,3,36.83817427385892,0.4,global_flexural
buchanan2018_21,buchanan2018,buchanan2018_D,experimental,1.4462,duplex,cold_formed,217950,579.5,4.5,measured,633.0,2.45,846.5,CHS,88.77,,2.37,954.0,pin-pin,954.0,0.15,0.74,0.89,344.4,global_flexural,-,643.2976444902741,600725.5653441817,600725.5653441817,reported,symmetric,30.558503112881688,31.218806643635926,1419.8288095513192,372.79098498211386,0.5124065925422426,0.923842082759925,0.6487479526570138,3,37.45569620253164,0.4,global_flexural
buchanan2018_22,buchanan2018,buchanan2018_D,experimental,1.4462,duplex,cold_formed,217950,579.5,4.5,measured,633.0,2.45,846.5,CHS,88.77,,2.37,1154.0,pin-pin,1154.0,0.05,0.96,1.01,295.3,global_flexural,-,643.2976444902741,600725.5653441817,600725.5653441817,reported,symmetric,30.558503112881688,37.76362983936673,970.333702406225,372.79098498211386,0.6198293582743689,0.7921328891957198,0.6487479526570138,3,37.45569620253164,0.4,global_flexural
buchanan2018_23,buchanan2018,buchanan2018_D,experimental,1.4462,duplex,cold_formed,217950,579.5,4.5,measured,633.0,2.45,846.5,CHS,88.63,,2.35,1656.6,pin-pin,1656.6,1.0,0.62,1.62,243.4,global_flexural,-,636.9830432565594,593171.4212019657,593171.4212019657,reported,symmetric,30.515899339524633,54.286455121915665,464.94493759435636,369.1316735671762,0.8910250096279297,0.6593853018568048,0.6487479526570138,3,37.714893617021275,0.4,global_flexural
buchanan2018_24,buchanan2018,buchanan2018_D,experimental,1.4462,duplex,cold_formed,217950,579.5,4.5,measured,633.0,2.45,846.5,CHS,88.77,,2.3,2152.8,pin-pin,2152.8,2.75,0.26,3.01,164.7,global_flexural,-,624.8030885385905,584374.4939811883,584374.4939811883,reported,symmetric,30.582574491039843,70.39302726559966,271.2317345893653,362.0733898081132,1.1553885339576897,0.4548801558912835,0.6487479526570138,4,38.595652173913045,0.4,interactive
buchanan2018_25,buchanan2018,buchanan2018_D,experimental,1.4462,duplex,cold_formed,217950,579.5,4.5,measured,633.0,2.45,846.5,CHS,88.72,,2.33,2653.4,pin-pin,2653.4,2.0,0.67,2.67,126.4,global_flexural,-,632.36710117064,590366.9382745263,590366.9382745263,reported,symmetric,30.55458435325212,86.8413056883093,180.37369303750478,366.4567351283859,1.4253606182841374,0.34492475613994794,0.6487479526570138,4,38.07725321888412,0.4,interactive
buchanan2018_26,buchanan2018,buchanan2018_D,experimental,1.4462,duplex,cold_formed,217950,579.5,4.5,measured,633.0,2.45,846.5,CHS,88.67,,2.32,3082.5,pin-pin,3082.5,1.25,1.75,3.0,100.5,global_flexural,-,629.3615394789508,587013.7603752037,587013.7603752037,reported,symmetric,30.540352199999262,100.93203836726134,132.8919671007146,364.715012128052,1.656637374018723,0.275557618025096,0.6487479526570138,4,38.2198275862069,0.4,interactive
buchanan2018_27,buchanan2018,buchanan2018_E,experimental,1.4512,ferritic,cold_formed,218750,360.0,5.1,measured,375.5,1.6,438.0,CHS,80.01,,1.34,448.9,pin-pin,448.9,0.27,0.08,0.35000000000000003,119.4,global_flexural,-,331.1797860375986,256282.0078148955,256282.0078148955,reported,symmetric,27.81807977736783,16.136987297204282,2745.786175144637,119.22472297353549,0.20837701092250657,1.0014701399348473,0.8246070893776332,3,59.7089552238806,0.4,yielding
buchanan2018_28,buchanan2018,buchanan2018_E,experimental,1.4512,ferritic,cold_formed,218750,360.0,5.1,measured,375.5,1.6,438.0,CHS,80.04,,1.34,698.6,pin-pin,698.6,0.08,0.53,0.61,111.1,global_flexural,-,331.3060780622734,256575.25447841125,256575.25447841125,reported,symmetric,27.82868484136467,25.10359379116609,1135.0249618953899,119.27018810241843,0.32416285278493423,0.9314984889987545,0.8246070893776332,3,59.73134328358209,0.4,yielding
buchanan2018_29,buchanan2018,buchanan2018_E,experimental,1.4512,ferritic,cold_formed,218750,360.0,5.1,measured,375.5,1.6,438.0,CHS,80.03,,1.34,899.1,pin-pin,899.1,0.53,0.31,0.8400000000000001,105.8,global_flexural,-,331.26398072071515,256477.48074682665,256477.48074682665,reported,symmetric,27.825149819902144,32.3124944814102,684.9849836441232,119.25503305945746,0.417251429370138,0.8871742960085456,0.8246070893776332,3,59.723880597014926,0.4,global_flexural
buchanan2018_30,buchanan2018,buchanan2018_E,experimental,1.4512,ferritic,cold_formed,218750,360.0,5.1,measured,375.5,1.6,438.0,CHS,80.13,,1.34,1099.1,pin-pin,1099.1,0.28,0.71,0.99,97.8,global_flexural,-,331.6849541362955,257456.33659956328,257456.33659956328,reported,symmetric,27.860500040379772,39.450117492759034,460.1262143597653,119.40658348906638,0.50941959687277,0.8190503165091829,0.8246070893776332,3,59.79850746268656,0.4,global_flexural
buchanan2018_31,buchanan2018,buchanan2018_E,experimental,1.4512,ferritic,cold_formed,218750,360.0,5.1,measured,375.5,1.6,438.0,CHS,80.0,,1.34,1599.3,pin-pin,1599.3,0.77,0.8,1.57,77.9,global_flexural,-,331.1376886960411,256184.30860823425,256184.30860823425,reported,symmetric,27.8145447562961,57.49869408299348,216.24220347383172,119.20956793057479,0.7424809714659418,0.6534710372020421,0.8246070893776332,3,59.70149253731343,0.4,global_flexural
buchanan2018_32,buchanan2018,buchanan2018_F,experimental,1.4512,ferritic,cold_formed,219550,337.0,5.6,measured,346.0,2.4,467.0,CHS,101.7,,1.34,799.3,pin-pin,799.3,0.3,0.38,0.6799999999999999,137.5,global_flexural,-,422.488919877125,532015.2220838692,532015.2220838692,reported,symmetric,35.48578095519388,22.524514847488803,1804.4199473234987,142.37876599859112,0.28090133457703725,0.9657338932222562,0.8538391302939227,4,75.8955223880597,0.4,local
buchanan2018_33,buchanan2018,buchanan2018_F,experimental,1.4512,ferritic,cold_formed,219550,337.0,5.6,measured,346.0,2.4,467.0,CHS,101.82,,1.34,1099.5,pin-pin,1099.5,0.69,0.33,1.02,121.2,global_flexural,-,422.9940879758226,533925.662278268,533925.662278268,reported,symmetric,35.528203585320774,30.94724441554038,957.02551041819,142.54900764785222,0.3859404882487948,0.8502339090245229,0.8538391302939227,4,75.98507462686567,0.4,local
buchanan2018_34,buchanan2018,buchanan2018_F,experimental,1.4512,ferritic,cold_formed,219550,337.0,5.6,measured,346.0,2.4,467.0,CHS,101.71,,1.34,1599.3,pin-pin,1599.3,0.84,0.58,1.42,104.1,global_flexural,-,422.53101721868256,532174.2510814734,532174.2510814734,reported,symmetric,35.48931617402625,45.06426644451628,450.84490907029874,142.39295280269604,0.5619926853790191,0.7310755058520634,0.8538391302939227,4,75.90298507462686,0.4,interactive

File: data/processed/gardner2004.csv
specimen_id,source_id,study_id,data_type,material_grade,material_type,forming_route,E0,sigma_02,n,n_source,sigma_10,n_prime,sigma_u,section_type,b,h,t,L,boundary_condition,Le,buckling_axis,w_0,w_e,w_total,N_u,failure_mode,A,I_major,I_minor,Le_source,buckling_axis_source,R,lambda,N_cr,N_y,lambda_bar,chi_exp,w_0_norm,w_e_norm,epsilon,section_class,cs_slenderness,cs_slenderness_norm,lambda_0,inferred_failure_mode,global_buckling_eligible,failure_mode_conflict
gardner2004_01,gardner2004,gardner2004_A,experimental,1.4301,austenitic,cold_formed,203200,416.0,3.5,measured,544.0,3.1,,SHS,79.6,79.7,3.78,1899.8,pin-pin,1899.8,-,0.4,0.0,0.4,293.0,,1147.1544000000004,1104373.2377815202,1102195.5726499206,reported,symmetric,30.99690936915788,61.289981442159934,612.4439439102451,477.21623040000014,0.8827229757478853,0.6139774411159673,0.00021054847878724077,0.0,0.7393319427778848,2,19.084656084656086,0.8408266968624369,0.4,global_flexural,True,False
gardner2004_02,gardner2004,gardner2004_A,experimental,1.4301,austenitic,cold_formed,203200,416.0,3.5,measured,544.0,3.1,,SHS,79.8,79.5,3.74,2000.7,pin-pin,2000.7,-,0.4,0.0,0.4,307.0,,1135.6136000000006,1096512.3886733868,1090041.833597787,reported,symmetric,30.981774621842725,64.57667530088705,546.138345511205,472.41525760000025,0.9300592632630941,0.649852000038366,0.000199930024491428,0.0,0.7393319427778848,2,19.33689839572192,0.8519399214488078,0.4,global_flexural,True,False
gardner2004_03,gardner2004,gardner2004_B,experimental,1.4301,austenitic,cold_formed,207100,370.0,4.7,measured,446.0,2.4,,SHS,99.9,99.8,1.86,2000.3,pin-pin,2000.3,-,0.1,0.0,0.1,176.0,,729.0455999999995,1168034.3122471198,1166248.1184483196,reported,symmetric,39.9961447475394,50.0123202530179,595.7726063668068,269.7468719999998,0.6728805011219249,0.6524635436736412,4.999250112483128e-05,0.0,0.7914317540787843,4,51.70967741935484,2.1282369637728262,0.4,interactive,False,False
gardner2004_04,gardner2004,gardner2004_C,experimental,1.4301,austenitic,cold_formed,208800,379.0,3.8,measured,468.0,2.6,,SHS,100.2,100.1,2.83,2000.4,pin-pin,2000.4,-,0.1,0.0,0.1,350.0,,1101.6623999999993,1741818.6562143192,1739137.5563247192,reported,symmetric,39.732208268355585,50.34706318081,895.6338139451864,417.53004959999976,0.6827765985471214,0.838263019237311,4.999000199960008e-05,0.0,0.7851812604489943,4,33.40636042402827,1.3858647900609413,0.4,interactive,False,False
gardner2004_05,gardner2004,gardner2004_D,experimental,1.4301,austenitic,cold_formed,203400,437.0,3.9,measured,563.0,2.9,,SHS,100.0,99.8,3.77,2000.4,pin-pin,2000.4,-,0.6,0.0,0.6,464.0,,1449.640400000002,2239601.807080388,2232630.540835589,reported,symmetric,39.24445377515133,50.972807812822886,1120.0408526292483,633.4928548000009,0.7520624906566571,0.7324470931033449,0.00029994001199760045,0.0,0.7217038790589314,4,24.52519893899204,1.1069171693971853,0.4,interactive,False,False
gardner2004_06,gardner2004,gardner2004_E,experimental,1.4301,austenitic,cold_formed,197900,473.0,4.4,measured,590.0,2.6,,SHS,100.5,100.1,5.92,1999.9,pin-pin,1999.9,-,0.3,0.0,0.3,842.0,,2234.9184000000005,3341568.7490099203,3320447.9574323203,reported,symmetric,38.54495148328098,51.88487527004579,1621.5324963274236,1057.1164032000004,0.8074182799443366,0.7965064182630969,0.00015000750037501875,0.0,0.6842528429503776,1,14.97635135135135,0.7129368029258594,0.4,global_flexural,True,False
gardner2004_07,gardner2004,gardner2004_F,experimental,1.4301,austenitic,cold_formed,205200,330.0,6.4,measured,392.0,2.1,,SHS,100.7,100.1,7.96,1999.6,pin-pin,1999.6,-,0.3,0.0,0.3,770.0,,2943.2896,4243348.400924054,4202436.018943253,reported,symmetric,37.786272928161736,52.918688323709155,2128.5896974645525,971.285568,0.6755033232931003,0.7927637611104709,0.00015003000600120024,0.0,0.8341727374136342,1,10.650753768844222,0.41589718127929687,0.4,global_flexural,True,False
gardner2004_08,gardner2004,gardner2004_G,experimental,1.4301,austenitic,cold_formed,195400,294.0,4.5,measured,366.0,2.3,,SHS,150.0,150.4,3.77,1999.8,pin-pin,1999.8,-,0.0,0.0,0.0,692.0,,2208.164399999998,7912551.001420508,7880209.725866914,reported,symmetric,59.73834491770588,33.47598603133175,3800.04686548808,649.2003335999993,0.41332806108210207,1.0659267473919252,0.0,0.0,0.8624082417165483,4,37.893899204244036,1.4312583120156637,0.4,interactive,False,False
gardner2004_09,gardner2004,gardner2004_H,experimental,1.4301,austenitic,cold_formed,193100,469.0,3.6,measured,617.0,3.0,,RHS,40.0,60.0,3.83,2000.1,pin-pin,2000.1,major,1.0,0.0,1.0,109.0,,707.3243999999997,333579.7079237199,172472.65760371994,reported,reported,21.716532994621314,92.10033666494456,158.91987821210088,331.7351435999999,1.444796329010175,0.32857537738428516,0.0004999750012499375,0.0,0.678779940283074,1,13.66579634464752,0.6557941972977066,0.4,global_flexural,True,False
gardner2004_10,gardner2004,gardner2004_I,experimental,1.4301,austenitic,cold_formed,205900,370.0,5.2,measured,442.0,2.4,,RHS,49.8,99.8,1.83,2000.2,pin-pin,2000.2,major,0.6,0.0,0.6,157.0,,534.1404000000002,708435.2135933191,240192.75979331974,reported,reported,36.41852534646014,54.92259724883172,359.83995707895144,197.63194800000008,0.7410949988975736,0.7944059732690584,0.00029997000299970003,0.0,0.7891355255815554,4,52.53551912568306,2.1685181305030508,0.4,interactive,False,False
gardner2004_11,gardner2004,gardner2004_J,experimental,1.4301,austenitic,cold_formed,200900,455.0,4.1,measured,572.0,3.0,,RHS,50.1,100.1,2.87,2000.2,pin-pin,2000.2,minor,1.1,0.0,1.1,113.0,,829.2004000000006,1081733.220820653,362570.74462065334,reported,reported,20.910606419442587,95.65480598115143,179.6906976130659,377.2861820000003,1.449014236495459,0.2995073909173804,0.0005499450054994501,0.0,0.7029242947164113,4,32.8780487804878,1.5235584008092946,0.4,interactive,False,False
gardner2004_12,gardner2004,gardner2004_K,experimental,1.4301,austenitic,cold_formed,203900,439.0,3.8,measured,562.0,3.3,,RHS,49.9,99.7,3.7,2000.2,pin-pin,2000.2,minor,0.8,0.0,0.8,165.0,,1052.2799999999997,1336100.0921000007,441867.27190000005,reported,reported,20.491807134421258,97.6097416337747,222.26033307501666,461.9509199999999,1.4416735736373103,0.35718080180465933,0.00039996000399960006,0.0,0.7209425138349738,4,24.945945945945944,1.1270961464895761,0.4,interactive,False,False
gardner2004_13,gardner2004,gardner2004_L,experimental,1.4301,austenitic,cold_formed,206300,494.0,4.0,measured,649.0,3.2,,RHS,50.0,100.0,5.96,2000.2,pin-pin,2000.2,minor,0.0,0.0,0.0,234.0,,1645.9136000000003,1998225.659644587,636357.0772445867,reported,reported,19.662870653808334,101.7247194072651,323.8567892765776,813.0813184000001,1.5844935964211646,0.2877940923061306,0.0,0.0,0.6836131737132775,1,14.778523489932885,0.7041776672477411,0.4,global_flexural,True,False
gardner2004_14,gardner2004,gardner2004_M,experimental,1.4301,austenitic,cold_formed,197300,429.0,4.2,measured,536.0,2.9,,RHS,80.2,120.0,2.91,1999.0,pin-pin,1999.0,minor,1.1,0.0,1.1,313.0,,1131.2916000000005,2322128.809759319,1243085.4578409214,reported,reported,33.14844892005976,60.30448075627173,605.7622819719434,485.3240964000002,0.8950861004755045,0.6449298568147499,0.0005502751375687844,0.0,0.7173963790385094,4,39.23711340206186,1.781556064566358,0.4,interactive,False,False
gardner2004_15,gardner2004,gardner2004_N,experimental,1.4301,austenitic,cold_formed,192300,466.0,4.4,measured,591.0,2.8,,RHS,80.4,120.0,5.87,2000.4,pin-pin,2000.4,minor,0.5,0.0,0.5,677.0,,2214.8683999999985,4317767.155603985,2277081.616421586,reported,reported,32.06382540712363,62.38806426246229,1080.0004463947141,1032.1286743999992,0.977585957095922,0.6559259681391529,0.0002499500099980004,0.0,0.6795492970253713,3,18.442930153321978,0.8840372775916968,0.4,global_flexural,True,False
gardner2004_16,gardner2004,gardner2004_O,experimental,1.4301,austenitic,cold_formed,200300,319.0,4.7,measured,386.0,2.0,,RHS,99.9,149.8,3.79,1999.5,pin-pin,1999.5,minor,0.1,0.0,0.1,515.0,,1835.2696000000014,5853864.837524056,3120534.806217253,reported,reported,41.23486528747451,48.49051854687075,1543.003491472024,585.4510024000004,0.6159732077352011,0.8796637086430917,5.001250312578145e-05,0.0,0.8382419991872117,4,37.52506596306068,1.4581885104804568,0.4,interactive,False,False
gardner2004_17,gardner2004,gardner2004_H,experimental,1.4301,austenitic,cold_formed,193100,469.0,3.6,measured,617.0,3.0,,RHS,39.9,59.9,3.82,1000.2,pin-pin,1000.2,minor,0.2,0.0,0.2,169.0,,704.1024,330915.39340351993,170865.24732352002,reported,reported,15.577901643612197,64.20633682779334,325.5082935186034,330.2240256,1.007217596668081,0.511773786576963,0.0001999600079984003,0.0,0.678779940283074,1,13.680628272251308,0.6565059517986519,0.4,global_flexural,True,False
gardner2004_18,gardner2004,gardner2004_I,experimental,1.4301,austenitic,cold_formed,205900,370.0,5.2,measured,442.0,2.4,,RHS,50.0,99.8,1.82,1000.2,pin-pin,1000.2,minor,0.1,0.0,0.1,163.0,,532.0223999999998,706567.9035251202,241141.11886592009,reported,reported,21.28975564578029,46.98034193728492,489.8393422215289,196.84828799999994,0.633926620375922,0.8280488576055081,9.998000399920016e-05,0.0,0.7891355255815554,4,52.83516483516483,2.1808866606813506,0.4,interactive,False,False
gardner2004_19,gardner2004,gardner2004_J,experimental,1.4301,austenitic,cold_formed,200900,455.0,4.1,measured,572.0,3.0,,RHS,50.0,100.1,2.86,1000.1,pin-pin,1000.1,minor,1.0,0.0,1.0,304.0,,825.8536000000004,1077004.2310036533,359864.22976885334,reported,reported,20.87458292364732,47.90993926240597,713.3973764023362,375.76338800000013,0.725757408096552,0.8090197440949194,0.000999900009999,0.0,0.7029242947164113,4,33.0,1.5292095818211986,0.4,interactive,False,False
gardner2004_20,gardner2004,gardner2004_K,experimental,1.4301,austenitic,cold_formed,203900,439.0,3.8,measured,562.0,3.3,,RHS,50.3,99.7,3.73,999.6,pin-pin,999.6,minor,0.6,0.0,0.6,422.0,,1063.3483999999999,1352325.8991079864,453000.71426158655,reported,reported,20.64009312463107,48.43001404907021,912.3539634170288,466.80994759999993,0.7153002380376053,0.9040081561449571,0.0006002400960384153,0.0,0.7209425138349738,4,24.729222520107243,1.1173042492952943,0.4,interactive,False,False
gardner2004_21,gardner2004,gardner2004_L,experimental,1.4301,austenitic,cold_formed,206300,494.0,4.0,measured,649.0,3.2,,RHS,50.1,100.0,5.94,999.8,pin-pin,999.8,minor,0.1,0.0,0.1,624.0,,1642.0535999999997,1995620.2960003198,637946.7021655199,reported,reported,19.710540504736503,50.7241290394723,1299.4426148888283,811.1744783999999,0.7900936774797787,0.7692549711756317,0.00010002000400080017,0.0,0.6836131737132775,1,14.835016835016836,0.7068695025980951,0.4,global_flexural,True,False
gardner2004_22,gardner2004,gardner2004_M,experimental,1.4301,austenitic,cold_formed,197300,429.0,4.2,measured,536.0,2.9,,RHS,80.2,120.0,2.86,1000.6,pin-pin,1000.6,minor,1.0,0.0,1.0,448.0,,1112.4255999999987,2285427.740039253,1223829.0194568534,reported,reported,33.168427795732164,30.16724235957753,2380.271959726017,477.23058239999943,0.44776572133780357,0.9387495615788107,0.0009994003597841295,0.0,0.7173963790385094,4,39.95804195804196,1.814289732506312,0.4,interactive,False,False

File: data/processed/gardner2016.csv
specimen_id,source_id,study_id,data_type,material_grade,material_type,forming_route,E0,sigma_02,n,n_source,sigma_10,n_prime,sigma_u,section_type,b,h,t,t_f,t_w,L,boundary_condition,Le,buckling_axis,w_0,w_e,w_total,N_u,failure_mode,A,I_major,I_minor,R,lambda,N_cr,N_y,lambda_bar,chi,epsilon,section_class,cs_slenderness,lambda_0,inferred_failure_mode
gardner2016_01,gardner2016,gardner2016_A,experimental,1.4307,austenitic,laser_welded,193700,272.0,7.1,measured,328.0,2.4,615.0,I,140.64,139.73,9.73,11.88,9.73,1030.1,pin-pin,1030.1,minor,0.28,0.07,0.35,1294.6,global_flexural,4469.9945,14959105.299685456,5516874.8168844925,35.13120694398224,29.321508983238893,9939.48130702479,1215.838504,0.34974868135257414,1.0647795704288698,0.8926981651183128,1,11.91880781089414,0.2,global_flexural
gardner2016_02,gardner2016,gardner2016_A,experimental,1.4307,austenitic,laser_welded,193700,272.0,7.1,measured,328.0,2.4,615.0,I,140.62,140.17,9.86,11.91,9.86,2032.1,pin-pin,2032.1,minor,0.29,1.13,1.42,950.6,global_flexural,4496.779399999999,15109400.191940919,5528820.390239048,35.06432229016827,57.953494243628455,2559.597610439514,1223.1239967999998,0.6912726832397863,0.777190213328337,0.8926981651183128,1,11.800202839756592,0.2,global_flexural
gardner2016_03,gardner2016,gardner2016_B,experimental,1.4307,austenitic,laser_welded,190700,270.0,4.0,measured,361.0,3.2,694.0,I,50.53,50.43,4.03,4.05,4.03,1631.1,pin-pin,1631.1,minor,0.38,0.15,0.53,56.0,global_flexural,579.8829000000001,246139.7717390176,87317.5444092175,12.27101835699805,132.92295329912847,61.77187397461156,156.56838300000004,1.5920497862706582,0.35767119086872085,0.8890327264575371,1,10.503722084367245,0.2,global_flexural
gardner2016_04,gardner2016,gardner2016_B,experimental,1.4307,austenitic,laser_welded,190700,270.0,4.0,measured,361.0,3.2,694.0,I,50.54,50.68,4.0,4.02,4.0,1931.1,pin-pin,1931.1,minor,0.7,0.82,1.52,33.9,global_flexural,576.9015999999999,247556.6933022933,86720.32463421332,12.260539356375258,157.50530575115874,43.76851437473295,155.76343199999997,1.8864784608970244,0.21763773155691643,0.8890327264575371,1,10.66,0.2,global_flexural
gardner2016_05,gardner2016,gardner2016_C,experimental,1.4307,austenitic,laser_welded,197500,286.0,7.5,measured,342.0,2.7,619.0,I,83.23,160.86,9.88,11.84,9.88,1730.1,pin-pin,1730.1,minor,0.15,1.07,1.22,449.5,global_flexural,3326.2248,13090309.519838644,1148757.4714129602,18.583964871450878,93.0963877712565,748.0881615337802,951.3002928,1.1276710317028016,0.47251115489197293,0.8790727488489777,1,13.884615384615385,0.2,global_flexural
gardner2016_06,gardner2016,gardner2016_C,experimental,1.4307,austenitic,laser_welded,197500,286.0,7.5,measured,342.0,2.7,619.0,I,82.8,160.49,9.88,11.85,9.88,2323.1,pin-pin,2323.1,minor,0.43,1.24,1.67,286.5,global_flexural,3313.8452,12969345.038429774,1132129.2166089064,18.483401203794664,125.68574227145298,408.90934330577625,947.7597272,1.5224239527512753,0.3022918064332793,0.8790727488489777,1,13.84514170040486,0.2,global_flexural
gardner2016_07,gardner2016,gardner2016_D,experimental,1.4571,austenitic,laser_welded,186800,222.0,3.2,measured,331.0,3.9,580.0,I,67.96,101.56,5.0,5.0,5.03,931.1,pin-pin,931.1,minor,0.11,0.69,0.8,234.4,global_flexural,1140.1468,1907274.4459843729,262535.5593243433,15.17447523490995,61.35961775191664,558.3057479069562,253.1125896,0.6733189291338479,0.9260700954086403,0.9703674776150742,1,18.202783300198806,0.2,global_flexural
gardner2016_08,gardner2016,gardner2016_D,experimental,1.4571,austenitic,laser_welded,186800,222.0,3.2,measured,331.0,3.9,580.0,I,67.96,101.51,5.02,5.04,5.02,1330.1,pin-pin,1330.1,minor,0.08,0.57,0.65,169.0,global_flexural,1144.0154,1915000.9942117818,264620.9252815266,15.208842291584052,87.45570336645693,275.7605991717517,253.9714188,0.9596797159889557,0.665429207737292,0.9703674776150742,1,18.21314741035857,0.2,global_flexural
gardner2016_09,gardner2016,gardner2016_D,experimental,1.4571,austenitic,laser_welded,186800,222.0,3.2,measured,331.0,3.9,580.0,I,67.99,101.8,5.02,5.02,5.03,1730.1,pin-pin,1730.1,minor,0.33,0.72,1.05,117.2,global_flexural,1144.1724,1923702.4626619208,263931.8697702899,15.187985838300905,113.91240539855204,162.56462234478386,254.00627279999998,1.2499976634163112,0.46140592792478474,0.9703674776150742,1,18.242544731610334,0.2,global_flexural
gardner2016_10,gardner2016,gardner2016_D,experimental,1.4571,austenitic,laser_welded,186800,222.0,3.2,measured,331.0,3.9,580.0,I,67.88,101.76,4.98,4.98,4.99,2030.1,pin-pin,2030.1,minor,0.33,1.52,1.85,84.3,global_flexural,1134.1668,1906209.3372062396,260549.86954110998,15.156780629129923,133.94005294886543,116.55545791145308,251.78502959999997,1.4697675168754447,0.33480942109196793,0.9703674776150742,1,18.39679358717435,0.2,global_flexural
gardner2016_11,gardner2016,gardner2016_D,experimental,1.4571,austenitic,laser_welded,186800,222.0,3.2,measured,331.0,3.9,580.0,I,67.83,101.78,4.99,4.99,5.01,2430.1,pin-pin,2430.1,minor,0.27,1.33,1.6,66.7,global_flexural,1136.8614,1909844.1844781812,260508.24180400497,15.137598195280813,160.53405359626933,81.32981683614459,252.38323079999998,1.7615920864106016,0.2642806330221525,0.9703674776150742,1,18.323353293413174,0.2,global_flexural
gardner2016_12,gardner2016,gardner2016_E,experimental,1.4404,austenitic,laser_welded,197200,267.0,5.0,measured,323.0,2.7,560.0,I,75.87,150.18,6.91,9.81,6.91,634.1,pin-pin,634.1,minor,0.02,0.53,0.55,642.7,global_flexural,2390.739,8626058.21772954,717638.730346385,17.325542870232688,36.59914178443771,3473.737674196515,638.327313,0.42867011198075267,1.0068502270088513,0.9091218763472518,1,18.894356005788712,0.2,global_flexural
gardner2016_13,gardner2016,gardner2016_E,experimental,1.4404,austenitic,laser_welded,197200,267.0,5.0,measured,323.0,2.7,560.0,I,75.91,150.22,6.91,9.85,6.91,1361.1,pin-pin,1361.1,minor,0.05,1.3,1.35,427.4,global_flexural,2397.3202,8658813.78851147,721683.7258584682,17.350437634366386,78.44758897055367,758.1820529991387,640.0844934,0.9188230955439041,0.6677243464057958,0.9091218763472518,1,18.888567293777136,0.2,global_flexural
gardner2016_14,gardner2016,gardner2016_E,experimental,1.4404,austenitic,laser_welded,197200,267.0,5.0,measured,323.0,2.7,560.0,I,75.9,150.34,6.87,9.86,6.87,2331.1,pin-pin,2331.1,minor,0.5,0.94,1.44,188.3,global_flexural,2394.1074,8672432.677325984,722069.4523121552,17.36671477359215,134.22803508840218,258.6210195517287,639.2266758,1.5721556306210465,0.29457469021351507,0.9091218763472518,1,19.013100436681224,0.2,global_flexural
gardner2016_15,gardner2016,gardner2016_B,experimental,1.4307,austenitic,laser_welded,190700,270.0,4.0,measured,361.0,3.2,694.0,I,50.56,51.0,3.93,3.93,3.99,680.1,pin-pin,680.1,major,0.25,0.8,1.05,184.5,global_flexural,569.5302,247325.86366866002,84885.28493888502,20.838976656090768,32.63595958783427,1006.4087941836345,153.773154,0.39088864035110227,1.1998193130642296,0.8890327264575371,1,10.81203007518797,0.2,global_flexural
gardner2016_16,gardner2016,gardner2016_B,experimental,1.4307,austenitic,laser_welded,190700,270.0,4.0,measured,361.0,3.2,694.0,I,50.6,50.59,3.86,3.86,4.04,1130.1,pin-pin,1130.1,major,0.5,1.4,1.9,141.4,global_flexural,563.8268,240265.4191344767,83582.11364730667,20.642998290751088,54.74495439484347,354.0853486253353,152.233236,0.6556933229400264,0.9288379050156957,0.8890327264575371,1,10.611386138613863,0.2,global_flexural
gardner2016_17,gardner2016,gardner2016_B,experimental,1.4307,austenitic,laser_welded,190700,270.0,4.0,measured,361.0,3.2,694.0,I,50.32,50.28,3.98,3.98,3.99,1580.1,pin-pin,1580.1,major,0.75,1.4,2.15,110.4,global_flexural,569.404,240392.62219093335,84742.89529791333,20.547089399422262,76.9014028840712,181.21845649186773,153.73908,0.921066369553061,0.7180997830870329,0.8890327264575371,1,10.606516290726816,0.2,global_flexural
gardner2016_18,gardner2016,gardner2016_B,experimental,1.4307,austenitic,laser_welded,190700,270.0,4.0,measured,361.0,3.2,694.0,I,50.55,50.9,3.94,3.94,4.01,2530.1,pin-pin,2530.1,major,3.0,0.0,3.0,63.2,global_flexural,570.8441999999999,246726.65387614002,85053.15394183497,20.789748617285696,121.69940322877888,72.54226876183625,154.12793399999998,1.4576226610285106,0.41004896620491915,0.8890327264575371,1,10.728179551122194,0.2,global_flexural
gardner2016_19,gardner2016,gardner2016_B,experimental,1.4307,austenitic,laser_welded,190700,270.0,4.0,measured,361.0,3.2,694.0,I,50.55,50.21,3.91,3.91,4.0,3030.1,pin-pin,3030.1,major,0.5,2.9,3.4,47.8,global_flexural,564.861,237744.68491367498,84402.21612937498,20.515618427954372,147.69722933973156,48.73571389388194,152.51247,1.7690047999003478,0.3134169946890244,0.8890327264575371,1,10.5975,0.2,global_flexural
gardner2016_20,gardner2016,gardner2016_D,experimental,1.4571,austenitic,laser_welded,186800,222.0,3.2,measured,331.0,3.9,580.0,I,67.51,101.91,4.94,4.94,4.99,1330.1,pin-pin,1330.1,major,0.25,0.8,1.05,304.9,global_flexural,1126.2285000000002,1893455.3202845983,254279.05525273757,41.00287168793305,32.43919133574837,1973.1635851213348,250.02272700000003,0.3559657372779482,1.2194891386813804,0.9703674776150742,1,18.442885771543086,0.2,global_flexural
gardner2016_21,gardner2016,gardner2016_D,experimental,1.4571,austenitic,laser_welded,186800,222.0,3.2,measured,331.0,3.9,580.0,I,67.94,102.37,5.01,5.01,5.21,2330.1,pin-pin,2330.1,major,0.25,2.9,3.15,242.2,global_flexural,1161.9023,1956600.515819339,262944.69645016914,41.03611858357854,56.7816859982571,664.4000572731834,257.9423106,0.6230838035096243,0.9389696457189137,0.9703674776150742,1,17.725527831094052,0.2,global_flexural
gardner2016_22,gardner2016,gardner2016_D,experimental,1.4571,austenitic,laser_welded,186800,222.0,3.2,measured,331.0,3.9,580.0,I,67.93,102.11,5.01,5.01,5.04,3080.1,pin-pin,3080.1,major,1.0,2.9,3.9,184.0,global_flexural,1144.7922,1933815.5211418339,262723.21398407506,41.100224107250924,74.94119720521444,375.80454262530196,254.1438684,0.822353992722638,0.7239993675959958,0.9703674776150742,1,18.2718253968254,0.2,global_flexural
