Repository: ikerdecimavilla/MSc-Dissertation-124

# MSc Dissertation — Machine Learning for Flexural Buckling of Ramberg–Osgood Struts

Machine-learning study of the critical flexural (global) buckling load of stainless steel struts where the stress–strain behaviour follows the Ramberg–Osgood law. The work extends the analytical framework of Köllner, Gardner & Wadee (2023).

- **Programme:** MSc Advanced Structural Engineering, Imperial College London
- **Supervisors:** Prof. Anton Köllner & Prof. Ahmer Wadee
- **Scope:** global (flexural) buckling only — local buckling is explicitly out of scope

---

File: data/processed/huang2013.csv
specimen_id,source_id,study_id,data_type,material_grade,material_type,forming_route,E0,sigma_02,n,n_source,sigma_10,n_prime,sigma_u,section_type,b,h,t,L,boundary_condition,Le,buckling_axis,w_0,w_e,w_total,N_u,failure_mode,A,I_major,I_minor,Le_source,buckling_axis_source,R,lambda,N_cr,N_y,lambda_bar,chi,epsilon,section_class,cs_slenderness,cs_slenderness_norm,lambda_0,inferred_failure_mode,global_buckling_eligible,failure_mode_conflict
huang2013_01,huang2013,huang2013_A,experimental,1.4162,lean_duplex,cold_formed,198000,683.0,7.0,measured,,,764.0,RHS,30.1,50.1,2.563,550.0,pin-pin,660.0,minor,0.32,-0.31,0.010000000000000009,154.2,global_flexural,384.82932400000004,126108.89955930859,55478.6327673886,reported,reported,12.006842004626243,54.968658681916665,248.88734460338125,262.838428292,1.0276447873886307,0.5866722039164368,0.5695692402430818,4,17.547405384315255,1.003524562478468,0.4,interactive,False,False
huang2013_02,huang2013,huang2013_A,experimental,1.4162,lean_duplex,cold_formed,198000,683.0,7.0,measured,,,764.0,RHS,30.2,50.5,2.574,900.0,pin-pin,1010.0,minor,0.32,-0.05,0.27,85.4,global_flexural,388.94169599999987,129377.61998089838,56491.34835312882,reported,reported,12.0517112721464,83.80552580398151,108.21915257841725,265.6471783679999,1.5667530154807492,0.3214790404500203,0.5695692402430818,4,17.619269619269623,1.0076344307673089,0.4,interactive,False,False
huang2013_03,huang2013,huang2013_A,experimental,1.4162,lean_duplex,cold_formed,198000,683.0,7.0,measured,,,764.0,RHS,30.2,50.1,2.56,1200.0,pin-pin,1310.0,minor,0.51,-0.37,0.14,55.3,global_flexural,384.9215999999999,126277.18300671996,55862.80394752,reported,reported,12.046897748292212,108.74168830607928,63.61288245914095,262.9014527999999,2.0329371652713055,0.21034497683840878,0.5695692402430818,4,17.5703125,1.0048346053447328,0.4,interactive,False,False
huang2013_04,huang2013,huang2013_A,experimental,1.4162,lean_duplex,cold_formed,198000,683.0,7.0,measured,,,764.0,RHS,30.1,50.4,2.551,1550.0,pin-pin,1660.0,minor,0.64,-0.45,0.19,36.2,global_flexural,384.6805959999999,127502.17467001721,55570.16785924687,reported,reported,12.019065839218937,138.11389522331427,39.4085511351552,262.7368470679999,2.582053626476255,0.13778044611546603,0.5695692402430818,4,17.756958055664445,1.0155087418044817,0.4,interactive,False,False
huang2013_05,huang2013,huang2013_B,experimental,1.4162,lean_duplex,cold_formed,194000,610.0,5.0,measured,,,734.0,SHS,50.5,50.5,1.507,900.0,pin-pin,1010.0,-,0.38,0.13,0.51,120.8,global_flexural,295.3298040000004,118259.16434761028,118259.16434761028,reported,symmetric,20.010768342736533,50.472824566309455,221.96961745846377,180.15118044000025,0.9008900478804862,0.6705479237213919,0.596568380777102,4,31.510285335102854,1.7204962451862944,0.4,interactive,False,False
huang2013_06,huang2013,huang2013_B,experimental,1.4162,lean_duplex,cold_formed,194000,610.0,5.0,measured,,,734.0,SHS,50.4,50.5,1.497,1200.0,pin-pin,1310.0,-,0.32,0.09,0.41000000000000003,92.3,global_flexural,293.13056400000005,117365.0728643317,117006.2206502452,reported,symmetric,19.979008149417883,65.56882054418546,130.54728243994614,178.80964404000005,1.170338660201466,0.5161913972568074,0.596568380777102,4,31.734134936539743,1.7327186796918168,0.4,interactive,False,False
huang2013_07,huang2013,huang2013_B,experimental,1.4162,lean_duplex,cold_formed,194000,610.0,5.0,measured,,,734.0,SHS,50.7,50.8,1.51,1550.0,pin-pin,1660.0,-,0.32,0.16,0.48,65.4,global_flexural,297.4096000000004,120478.24256405351,120112.01670725348,reported,symmetric,20.096283004671413,82.602339925952,83.45872739556529,181.41985600000027,1.4743701508752778,0.36048975807807887,0.596568380777102,4,31.64238410596026,1.7277089834029398,0.4,interactive,False,False
huang2013_08,huang2013,huang2013_C,experimental,1.4162,lean_duplex,cold_formed,198000,635.0,6.0,measured,,,756.0,SHS,50.0,50.1,2.487,900.0,pin-pin,1010.0,-,0.32,-0.27,0.04999999999999999,242.8,global_flexural,473.15672399999994,179168.25465052578,178605.1232756755,reported,symmetric,19.428731573256176,51.984865619857246,342.149650354147,300.45451973999997,0.9370900368604714,0.8081089950322877,0.5907041421702178,4,18.14475271411339,1.0005589061735185,0.4,interactive,False,False
huang2013_09,huang2013,huang2013_C,experimental,1.4162,lean_duplex,cold_formed,198000,635.0,6.0,measured,,,756.0,SHS,50.0,50.2,2.52,1200.0,pin-pin,1310.0,-,0.32,0.05,0.37,146.1,global_flexural,479.6063999999999,182038.64284031992,180896.59402751992,reported,symmetric,19.421050165204914,67.4525830918772,205.99312887949705,304.55006399999996,1.21591434011049,0.4797240824089927,0.5907041421702178,3,17.92063492063492,0.988200344013428,0.4,global_flexural,True,False
huang2013_10,huang2013,huang2013_C,experimental,1.4162,lean_duplex,cold_formed,198000,635.0,6.0,measured,,,756.0,SHS,50.0,50.3,2.489,1550.0,pin-pin,1660.0,-,0.44,0.11,0.55,103.9,global_flexural,474.51291600000036,180987.09361190523,179289.37523982767,reported,symmetric,19.438075194830716,85.39940211988961,127.14617904385317,301.31570166000023,1.5394274453951993,0.34482106119129197,0.5907041421702178,4,18.208919244676576,1.0040972510958668,0.4,interactive,False,False
huang2013_11,huang2013,huang2013_D,experimental,1.4162,lean_duplex,cold_formed,194000,613.0,8.0,measured,,,738.0,RHS,50.7,70.5,2.553,900.0,pin-pin,1010.0,minor,0.32,0.29,0.61,270.7,global_flexural,592.7759639999999,417923.64297075226,249141.37949823946,reported,reported,20.501122452624635,49.26559520504185,467.6323987690656,363.371665932,0.8815018614157054,0.7449672756011135,0.5951067982280902,4,25.614571092831966,1.4020186837280815,0.4,interactive,False,False
huang2013_12,huang2013,huang2013_D,experimental,1.4162,lean_duplex,cold_formed,194000,613.0,8.0,measured,,,738.0,RHS,50.7,70.4,2.513,1200.0,pin-pin,1310.0,minor,0.38,-0.18,0.2,211.2,global_flexural,583.3879239999997,410744.7513604046,245490.53840509336,reported,reported,20.513447849851797,63.860546973309724,273.9010154793595,357.61679741199976,1.14264713120195,0.5905762859250784,0.5951067982280902,4,26.014325507361725,1.4238993217462734,0.4,interactive,False,False
huang2013_13,huang2013,huang2013_D,experimental,1.4162,lean_duplex,cold_formed,194000,613.0,8.0,measured,,,738.0,RHS,50.8,70.5,2.527,1550.0,pin-pin,1660.0,minor,0.44,-0.05,0.39,148.3,global_flexural,587.5072840000003,414756.26600523526,248082.93666241862,reported,reported,20.5490533361456,80.78231015538195,172.37814125511844,360.14196509200013,1.4454256865274289,0.4117820592279936,0.5951067982280902,4,25.898694103680253,1.4175702136851007,0.4,interactive,False,False
huang2013_14,huang2013,huang2013_E,experimental,1.4162,lean_duplex,cold_formed,200000,625.0,6.0,measured,,,727.0,RHS,50.4,100.4,2.497,900.0,pin-pin,1010.0,minor,0.38,0.16,0.54,335.2,interactive,728.1551639999998,964666.1547751514,326858.39213695115,reported,reported,21.186921286028333,47.67091859948723,632.4797618993911,455.09697749999987,0.8482593567351062,0.7365463111650749,0.5984105932344765,4,38.20824989987986,2.079790055053204,0.4,interactive,False,False
huang2013_15,huang2013,huang2013_E,experimental,1.4162,lean_duplex,cold_formed,200000,625.0,6.0,measured,,,727.0,RHS,50.4,100.1,2.49,900.0,pin-pin,1010.0,minor,0.32,0.3,0.62,336.0,interactive,724.6896000000006,955135.2240195206,325202.3242891198,reported,reported,21.18365066955974,47.6782786760801,629.2752261637851,452.9310000000004,0.8483903224059931,0.741834849016737,0.5984105932344765,4,38.2008032128514,2.079384709462514,0.4,interactive,False,False
huang2013_16,huang2013,huang2013_E,experimental,1.4162,lean_duplex,cold_formed,200000,625.0,6.0,measured,,,727.0,RHS,50.5,100.1,2.48,1200.0,pin-pin,1310.0,minor,0.44,0.23,0.67,249.0,global_flexural,722.3743999999997,952826.6807581857,325511.8108445865,reported,reported,21.227663870378112,61.711924967307574,374.4155702952389,451.4839999999998,1.0981059168475207,0.5515145608703744,0.5984105932344765,4,38.362903225806456,2.0882083011148755,0.4,interactive,False,False
huang2013_17,huang2013,huang2013_E,experimental,1.4162,lean_duplex,cold_formed,200000,625.0,6.0,measured,,,727.0,RHS,50.8,100.6,2.513,1200.0,pin-pin,1310.0,minor,0.44,0.18,0.62,252.2,global_flexural,735.6757239999997,979894.2695454825,335163.3951822824,reported,reported,21.344455379049954,61.37425278537645,385.5171750102098,459.7973274999998,1.0920973565712078,0.5485025356090181,0.5984105932344765,4,38.03183446080382,2.070187231665333,0.4,interactive,False,False
huang2013_18,huang2013,huang2013_E,experimental,1.4162,lean_duplex,cold_formed,200000,625.0,6.0,measured,,,727.0,RHS,50.4,100.2,2.51,1550.0,pin-pin,1660.0,minor,0.7,-0.52,0.17999999999999994,193.7,global_flexural,730.8116,964479.0808019862,327762.5017635867,reported,reported,21.177608567407614,78.38467666055287,234.78634271432387,456.75725,1.3947819206212038,0.4240764651245273,0.5984105932344765,4,37.920318725099605,2.0641170944905785,0.4,interactive,False,False
huang2013_19,huang2013,huang2013_F,experimental,1.4162,lean_duplex,cold_formed,202000,664.0,4.0,measured,,,788.0,RHS,50.3,150.4,2.473,900.0,pin-pin,1010.0,minor,0.32,-0.16,0.16,333.5,interactive,968.1992839999994,2629504.704410096,464222.11809764913,reported,reported,21.896794160403413,46.12547355568658,907.2650811603132,642.8843245759995,0.8417813900623374,0.5187558433936816,0.5834665039368531,4,58.816821674080074,3.283577327221978,0.4,interactive,False,False
huang2013_20,huang2013,huang2013_F,experimental,1.4162,lean_duplex,cold_formed,202000,664.0,4.0,measured,,,788.0,RHS,50.5,149.9,2.459,1200.0,pin-pin,1310.0,minor,0.51,-0.49,0.020000000000000018,284.5,interactive,961.3804760000003,2598847.712428232,464543.02905245265,reported,reported,21.98190490043906,59.594471267766906,539.6776974852028,638.3566360640002,1.0875881155614977,0.44567563635615853,0.5834665039368531,4,58.95973973159821,3.2915560394332157,0.4,interactive,False,False
huang2013_21,huang2013,huang2013_F,experimental,1.4162,lean_duplex,cold_formed,202000,664.0,4.0,measured,,,788.0,RHS,50.3,150.5,2.487,1550.0,pin-pin,1660.0,minor,0.38,-0.24,0.14,230.0,interactive,974.0385240000005,2647879.202026017,466817.01296257804,reported,reported,21.891991493652228,75.82681550380336,337.7393118083348,646.7615799360003,1.3838254057539698,0.3556179079511177,0.5834665039368531,4,58.51467631684761,3.2667094037896054,0.4,interactive,False,False

File: data/processed/sun2020.csv
specimen_id,source_id,study_id,data_type,material_grade,material_type,forming_route,E0,sigma_02,n,n_source,sigma_10,n_prime,sigma_u,section_type,b,h,t,L,boundary_condition,Le,buckling_axis,w_0,w_e,w_total,N_u,failure_mode,A,I_major,I_minor,R,lambda,N_cr,N_y,lambda_bar,chi,epsilon,section_class,cs_slenderness,lambda_0,inferred_failure_mode
sun2020_01,sun2020,sun2020_A,experimental,1.442,austenitic,welded,187900,339.0,3.5,measured,398.0,2.5,718.0,I,99.17,149.49,6.04,799.0,pin-pin,909.0,minor,0.13,0.19,0.32,583.0,global_flexural,2027.93,7472490.358171222,984331.3169846068,22.031505302244998,41.25909634996086,2209.2255724136844,687.4682700000001,0.5578356919602856,0.8480391393191135,0.7875675700168991,3,22.75,0.4,global_flexural
sun2020_02,sun2020,sun2020_A,experimental,1.442,austenitic,welded,187900,339.0,3.5,measured,398.0,2.5,718.0,I,99.47,149.31,5.97,949.0,pin-pin,1059.0,minor,0.23,0.18,0.41,506.7,global_flexural,2007.7706999999998,7393750.105054523,981698.9557578025,22.11220787298676,47.89209680385289,1623.3528742916496,680.6342672999999,0.6475159013033401,0.7444526735481924,0.7875675700168991,3,23.010050251256285,0.4,global_flexural
sun2020_03,sun2020,sun2020_A,experimental,1.442,austenitic,welded,187900,339.0,3.5,measured,398.0,2.5,718.0,I,99.25,149.48,5.99,1150.0,pin-pin,1260.0,minor,0.29,0.21,0.5,473.6,global_flexural,2012.64,7421463.956012994,978501.5265250001,22.04944710326143,57.14429001775868,1143.0018748825444,682.2849600000001,0.7726084035688263,0.6941381208227131,0.7875675700168991,3,22.954924874791317,0.4,global_flexural
sun2020_04,sun2020,sun2020_A,experimental,1.442,austenitic,welded,187900,339.0,3.5,measured,398.0,2.5,718.0,I,99.38,149.51,6.0,1449.0,pin-pin,1559.0,minor,0.29,0.14,0.43,379.3,global_flexural,2017.62,7443895.088489495,983990.2616719999,22.083897006403177,70.59442450523888,750.8014374837576,683.97318,0.9544583649722961,0.554553908093297,0.7875675700168991,3,22.918333333333333,0.4,global_flexural
sun2020_05,sun2020,sun2020_A,experimental,1.442,austenitic,welded,187900,339.0,3.5,measured,398.0,2.5,718.0,I,99.41,149.38,5.98,1749.0,pin-pin,1859.0,minor,0.4,0.19,0.59,330.9,global_flexural,2010.7152,7408983.488416647,981578.4506326499,22.094655132937312,84.13799576480923,526.7357088451586,681.6324528000001,1.1375716203163633,0.4854522384325066,0.7875675700168991,3,22.979933110367888,0.4,global_flexural
sun2020_06,sun2020,sun2020_A,experimental,1.442,austenitic,welded,187900,339.0,3.5,measured,398.0,2.5,718.0,I,119.18,149.34,6.01,848.0,pin-pin,958.0,minor,0.16,0.26,0.42,681.6,global_flexural,2257.8368,8658537.378565356,1698123.014562497,27.424473608212995,34.93230220882348,3431.347129379897,765.4066752000001,0.4722954862884035,0.8905069972402561,0.7875675700168991,4,22.848585690515808,0.4,interactive
sun2020_07,sun2020,sun2020_A,experimental,1.442,austenitic,welded,187900,339.0,3.5,measured,398.0,2.5,718.0,I,119.32,149.08,6.0,1047.0,pin-pin,1157.0,minor,0.24,0.2,0.44,614.0,global_flexural,2254.3199999999997,8620342.071199998,1701257.5895679996,27.47117628427433,42.11687144471917,2356.838821840092,764.2144799999999,0.5694330754674805,0.8034393695340608,0.7875675700168991,4,22.846666666666668,0.4,interactive
sun2020_08,sun2020,sun2020_A,experimental,1.442,austenitic,welded,187900,339.0,3.5,measured,398.0,2.5,718.0,I,119.22,149.38,6.03,1399.0,pin-pin,1509.0,minor,0.31,0.32,0.63,561.8,global_flexural,2265.8328,8691919.928159162,1705504.18428621,27.435473817041576,55.00178382422114,1388.9954886371972,768.1173192,0.7436410598620286,0.731398688660111,0.7875675700168991,4,22.772802653399665,0.4,interactive
sun2020_09,sun2020,sun2020_A,experimental,1.442,austenitic,welded,187900,339.0,3.5,measured,398.0,2.5,718.0,I,119.63,149.52,6.0,1701.0,pin-pin,1811.0,minor,0.37,0.26,0.63,465.3,global_flexural,2260.6800000000003,8697091.412160004,1714540.593347,27.539391490199893,65.76034915820338,969.4767465948662,766.3705200000002,0.8891001772085869,0.607147571386227,0.7875675700168991,4,22.92,0.4,interactive
sun2020_10,sun2020,sun2020_A,experimental,1.442,austenitic,welded,187900,339.0,3.5,measured,398.0,2.5,718.0,I,119.48,149.08,6.0,1848.0,pin-pin,1958.0,minor,0.42,0.29,0.71,437.5,global_flexural,2256.24,8630174.336672002,1708100.6433920003,27.514655587757154,71.16207556205887,826.2559631244893,764.8653599999999,0.9621331821177633,0.5719960961495237,0.7875675700168991,4,22.846666666666668,0.4,interactive

File: data/processed/theofanous2009.csv
specimen_id,source_id,study_id,data_type,material_grade,material_type,forming_route,E0,sigma_02,n,n_source,sigma_10,n_prime,sigma_u,section_type,b,h,t,L,Le,w_0,w_e,w_total,N_u,failure_mode,buckling_axis,A,I_major,I_minor,Le_source,buckling_axis_source,R,lambda,N_cr,N_y,lambda_bar,chi_exp,w_0_norm,w_e_norm,epsilon,section_class,cs_slenderness,cs_slenderness_norm,lambda_0,inferred_failure_mode,global_buckling_eligible,failure_mode_conflict
theofanous2009_01,theofanous2009,theofanous2009_B,experimental,1.4162,lean_duplex,cold_formed,197200,657,4.7,measured,770,2.6,773,SHS,79.5,79.6,3.8,1999.0,1999.0,0.41,0.92,1.33,361.9,global_flexural,-,1151.3999999999996,1104996.375999999,1102814.083499999,reported,symmetric,30.94838844794268,64.59140847874698,537.134900108663,756.4697999999999,1.1867359853094557,0.4784064082928361,0.0002051025512756378,0.0004602301150575288,0.5795555302099544,4,18.947368421052634,1.0649162889372676,0.4,interactive,False,False
theofanous2009_02,theofanous2009,theofanous2009_B,experimental,1.4162,lean_duplex,cold_formed,197200,657,4.7,measured,770,2.6,773,SHS,79.6,79.3,3.72,1199.5,1199.5,0.1,0.7,0.7999999999999999,672.5,global_flexural,-,1126.8624,1082900.5365171197,1076495.1002859194,reported,symmetric,30.907977307049407,38.808751154557804,1456.1905516237682,740.3485968,0.7130320057223664,0.9083558784425861,8.336807002917883e-05,0.0005835764902042517,0.5795555302099544,4,19.39784946236559,1.0902350872047126,0.4,interactive,False,False
theofanous2009_03,theofanous2009,theofanous2009_C,experimental,1.4162,lean_duplex,cold_formed,206400,711,5.0,measured,845,2.7,839,SHS,60.0,60.0,3.13,1999.0,1999.0,0.31,1.02,1.33,162.3,global_flexural,-,712.0123999999996,384960.63518718653,384960.63518718653,reported,symmetric,23.252217815368354,85.97029392520047,196.24571030021656,506.24081639999974,1.6061218588144448,0.32059840839020914,0.0001550775387693847,0.000510255127563782,0.5699599371163039,3,17.16932907348243,0.9812295512694413,0.4,global_flexural,True,False
theofanous2009_04,theofanous2009,theofanous2009_C,experimental,1.4162,lean_duplex,cold_formed,206400,711,5.0,measured,845,2.7,839,SHS,60.0,59.6,3.15,1599.0,1599.0,0.32,0.75,1.07,231.7,global_flexural,-,713.7899999999995,384989.4704249999,380941.6994249998,reported,symmetric,23.101704681557173,69.21567139919907,303.50861699021135,507.50468999999964,1.2931071621494656,0.45654750500926433,0.00020012507817385866,0.00046904315196998124,0.5699599371163039,3,17.047619047619047,0.9742738063156465,0.4,global_flexural,True,False
theofanous2009_05,theofanous2009,theofanous2009_C,experimental,1.4162,lean_duplex,cold_formed,206400,711,5.0,measured,845,2.7,839,SHS,60.0,60.0,3.13,1199.0,1199.0,0.26,0.54,0.8,326.9,global_flexural,-,712.0123999999996,384960.63518718653,384960.63518718653,reported,symmetric,23.252217815368354,51.56497369500518,545.4907548098365,506.24081639999974,0.9633517302243718,0.6457401090743029,0.00021684737281067558,0.0004503753127606339,0.5699599371163039,3,17.16932907348243,0.9812295512694413,0.4,global_flexural,True,False
theofanous2009_06,theofanous2009,theofanous2009_C,experimental,1.4162,lean_duplex,cold_formed,206400,711,5.0,measured,845,2.7,839,SHS,60.0,60.0,3.13,799.0,799.0,0.23,0.3,0.53,445.9,global_flexural,-,712.0123999999996,384960.63518718653,384960.63518718653,reported,symmetric,23.252217815368354,34.362313579907536,1228.3784871975072,506.24081639999974,0.6419666659293354,0.8808061016709442,0.0002878598247809762,0.0003754693366708385,0.5699599371163039,3,17.16932907348243,0.9812295512694413,0.4,global_flexural,True,False
theofanous2009_07,theofanous2009,theofanous2009_D,experimental,1.4162,lean_duplex,cold_formed,204000,607,4.6,measured,734,2.9,817,RHS,79.2,39.0,3.8,1600.0,1600.0,0.03,1.04,1.07,160.4,global_flexural,minor,840.56,654099.4314666664,206782.50746666663,reported,reported,15.68456719137354,102.01110304656635,162.63115442785409,510.21992,1.771237640264694,0.3143742408175675,1.875e-05,0.00065,0.6132605412137189,4,18.842105263157897,1.0007970770326005,0.4,interactive,False,False
theofanous2009_08,theofanous2009,theofanous2009_D,experimental,1.4162,lean_duplex,cold_formed,204000,607,4.6,measured,734,2.9,817,RHS,39.3,79.5,3.95,1599.5,1599.5,0.25,0.82,1.0699999999999998,406.3,global_flexural,major,876.1100000000001,685077.9860916667,217404.38509166663,reported,reported,27.96344587008843,57.19967444037117,539.1398535668642,531.7987700000001,0.9931685214051997,0.7640107930298521,0.00015629884338855892,0.0005126602063144733,0.6132605412137189,3,18.12658227848101,0.962792124740223,0.4,global_flexural,True,False
theofanous2009_09,theofanous2009,theofanous2009_D,experimental,1.4162,lean_duplex,cold_formed,204000,607,4.6,measured,734,2.9,817,RHS,79.2,40.0,3.8,1199.0,1199.0,0.15,0.65,0.8,237.4,global_flexural,minor,848.1599999999999,664910.3808,219460.39680000002,reported,reported,16.08567117668085,74.53838803681202,307.3602542130312,514.8331199999999,1.2942238108648794,0.461120294669465,0.0001251042535446205,0.0005421184320266889,0.6132605412137189,4,18.842105263157897,1.0007970770326005,0.4,interactive,False,False
theofanous2009_10,theofanous2009,theofanous2009_D,experimental,1.4162,lean_duplex,cold_formed,204000,607,4.6,measured,734,2.9,817,RHS,39.5,79.6,3.96,1199.5,1199.5,0.13,0.67,0.8,497.7,global_flexural,major,880.5456000000004,690953.93824512,220683.63883632002,reported,reported,28.012290570421737,42.82048970556359,966.8931973637261,534.4911792000003,0.7435000786771121,0.9311659749837827,0.00010837849103793248,0.0005585660691954981,0.6132605412137189,3,18.1010101010101,0.9614338603579362,0.4,global_flexural,True,False
theofanous2009_11,theofanous2009,theofanous2009_D,experimental,1.4162,lean_duplex,cold_formed,204000,607,4.6,measured,734,2.9,817,RHS,79.4,39.5,3.8,797.2,797.2,0.22,0.31,0.53,366.6,global_flexural,minor,845.8800000000001,663724.9556000001,213554.81490000003,reported,reported,15.889136849159579,50.17264358461147,676.5574807332061,513.4491600000001,0.871156885619423,0.7139947409788341,0.0002759658805820371,0.0003888610135474159,0.6132605412137189,4,18.894736842105267,1.0035925995941442,0.4,interactive,False,False
theofanous2009_12,theofanous2009,theofanous2009_D,experimental,1.4162,lean_duplex,cold_formed,204000,607,4.6,measured,734,2.9,817,RHS,39.5,79.9,3.93,799.0,799.0,0.28,0.25,0.53,546.2,global_flexural,major,876.7044000000001,693249.5410409198,220199.81979452,reported,reported,28.120186860137867,28.413751443900708,2186.3815049590626,532.1595708000001,0.49335321896861145,1.0263838704975141,0.00035043804755944933,0.00031289111389236547,0.6132605412137189,3,18.330788804071247,0.9736385397807598,0.4,global_flexural,True,False

File: data/processed/young2002.csv
specimen_id,source_id,study_id,data_type,material_grade,material_type,forming_route,E0,sigma_02,n,n_source,sigma_10,n_prime,sigma_u,section_type,b,h,t,L,boundary_condition,Le,buckling_axis,w_0,w_e,w_total,N_u,failure_mode,A,I_major,I_minor,Le_source,buckling_axis_source,R,lambda,N_cr,N_y,lambda_bar,chi,epsilon,section_class,cs_slenderness,lambda_0,inferred_failure_mode
young2002_01,young2002,young2002_A,experimental,304,austenitic,cold_formed,190000,242.0,9.0,measured,,,,CHS,89.0,,2.71,1000.0,fixed-fixed,500.0,-,0.25,0.0,0.25,198.4,,734.6485615120935,684445.2684545366,684445.2684545366,reported,symmetric,30.52316374493313,16.38100179189323,5133.955065721197,177.78495188592663,0.18608932802978292,1.1159549663533994,0.9373319080580972,1,32.84132841328413,0.4,yielding
young2002_02,young2002,young2002_A,experimental,304,austenitic,cold_formed,190000,242.0,9.0,measured,,,,CHS,89.2,,2.83,1500.0,fixed-fixed,750.0,-,0.5,0.0,0.5,177.4,,767.8903816982573,716805.1110503534,716805.1110503534,reported,symmetric,30.552794062082114,24.547673069639018,2389.636883487509,185.82947237097827,0.2788632859123795,0.954638668110997,0.9373319080580972,1,31.519434628975265,0.4,yielding
young2002_03,young2002,young2002_A,experimental,304,austenitic,cold_formed,190000,242.0,9.0,measured,,,,CHS,89.0,,2.78,2001.0,fixed-fixed,1000.5,-,0.38,0.0,0.38,165.1,,753.0133696871836,700454.6178110943,700454.6178110943,reported,symmetric,30.499214743989715,32.80412326671991,1312.1973705353528,182.22923546429843,0.3726571386086486,0.9060017158023235,0.9373319080580972,1,32.014388489208635,0.4,yielding
young2002_04,young2002,young2002_A,experimental,304,austenitic,cold_formed,190000,242.0,9.0,measured,,,,CHS,88.9,,2.78,2499.0,fixed-fixed,1249.5,-,2.75,0.0,2.75,151.6,,752.1400069294856,698021.9163298942,698021.9163298942,reported,symmetric,30.46387778993344,41.015789539862446,838.3973252965735,182.0178816769355,0.46594224279135904,0.8328852011863078,0.9373319080580972,1,31.978417266187055,0.4,global_flexural
young2002_05,young2002,young2002_A,experimental,304,austenitic,cold_formed,190000,242.0,9.0,measured,,,,CHS,88.9,,2.68,3001.0,fixed-fixed,1500.5,-,0.13,0.0,0.13,133.4,,725.9265578279321,675208.864049742,675208.864049742,reported,symmetric,30.49809584219972,49.1997929235891,562.3665515885139,175.67422699435957,0.5589130946122078,0.7593601080953276,0.9373319080580972,1,33.17164179104478,0.4,global_flexural
young2002_06,young2002,young2002_B,experimental,304,austenitic,cold_formed,195000,247.0,7.0,measured,,,,CHS,168.5,,3.31,999.0,fixed-fixed,499.5,-,0.25,0.0,0.25,474.9,,1717.7565753779088,5861563.503220958,5861563.503220958,reported,symmetric,58.41520799415168,8.550855456168335,45214.40770094457,424.2858741183435,0.09687034878417994,1.11929250764436,0.939924809022797,2,50.90634441087613,0.4,yielding
young2002_07,young2002,young2002_B,experimental,304,austenitic,cold_formed,195000,247.0,7.0,measured,,,,CHS,168.8,,3.37,1500.0,fixed-fixed,750.0,-,0.25,0.0,0.25,461.0,,1751.4350769429213,5993945.415070045,5993945.415070045,reported,symmetric,58.50047200664286,12.820409379172801,20508.061616801093,432.6044640049016,0.14523898041342267,1.065638564457293,0.939924809022797,2,50.089020771513354,0.4,yielding
young2002_08,young2002,young2002_B,experimental,304,austenitic,cold_formed,195000,247.0,7.0,measured,,,,CHS,168.7,,3.26,2004.0,fixed-fixed,1002.0,-,0.38,0.0,0.38,431.6,,1694.3689888682609,5799194.150603056,5799194.150603056,reported,symmetric,58.50322768873528,17.127260145903605,11116.461350507467,418.5091402504604,0.19403013798510932,1.0312797463436647,0.939924809022797,2,51.74846625766871,0.4,yielding
young2002_09,young2002,young2002_C,experimental,304,austenitic,cold_formed,202000,248.0,9.0,measured,,,,CHS,322.5,,4.25,1499.0,fixed-fixed,749.5,-,0.25,0.0,0.25,1119.7,,4249.2004135210445,53806097.780018374,53806097.780018374,reported,symmetric,112.52839919327032,6.660540853449049,190958.6505567785,1053.8017025532192,0.07428647987711566,1.0625338688361559,0.9547158398546824,3,75.88235294117646,0.4,yielding
young2002_10,young2002,young2002_C,experimental,304,austenitic,cold_formed,202000,248.0,9.0,measured,,,,CHS,320.4,,4.48,1999.0,fixed-fixed,999.5,-,0.62,0.0,0.62,1087.8,,4446.36394102695,55482572.28673734,55482572.28673734,reported,symmetric,111.7058172164725,8.94760921951888,110724.08640962616,1102.6982573746836,0.09979465734976865,0.9864892709541833,0.9547158398546824,3,71.51785714285712,0.4,yielding
young2002_11,young2002,young2002_C,experimental,304,austenitic,cold_formed,202000,248.0,9.0,measured,,,,CHS,324.1,,4.24,2498.0,fixed-fixed,1249.0,-,0.5,0.0,0.5,1045.7,,4260.6480629914695,54498160.91490015,54498160.91490015,reported,symmetric,113.09752274033231,11.043566381800044,69647.9094186663,1056.6407196218845,0.12317132945267589,0.9896457524126085,0.9547158398546824,3,76.43867924528303,0.4,yielding
young2002_12,young2002,young2002_C,experimental,304,austenitic,cold_formed,202000,248.0,9.0,measured,,,,CHS,324.3,,4.38,2998.0,fixed-fixed,1499.0,-,1.5,0.0,1.5,1009.5,,4402.155449205634,56329976.06555649,56329976.06555649,reported,symmetric,113.11940085590973,13.251484614115045,49978.98314124233,1091.734551402997,0.14779672804177854,0.9246753239628472,0.9547158398546824,3,74.04109589041096,0.4,yielding

File: data/processed/young2003.csv
specimen_id,source_id,study_id,data_type,material_grade,material_type,forming_route,E0,sigma_02,n,n_source,sigma_10,n_prime,sigma_u,section_type,b,h,t,L,boundary_condition,Le,buckling_axis,w_0,w_e,w_total,N_u,failure_mode,A,I_major,I_minor,Le_source,buckling_axis_source,R,lambda,N_cr,N_y,lambda_bar,chi,epsilon,section_class,cs_slenderness,lambda_0,inferred_failure_mode
young2003_01,young2003,young2003_A,experimental,304,austenitic,cold_formed,180000,295.0,5.5,measured,,,,RHS,40.1,120.1,1.94,1198.5,fixed-fixed,599.25,minor,0.254,0.0,0.254,167.0,,606.5216,1050687.0385437862,185151.10318378676,reported,reported,17.47189519971057,34.29793924187039,915.9725716465991,178.92387200000002,0.441970120149778,0.9333578472972013,0.8263224048197058,4,59.907216494845365,0.4,interactive
young2003_02,young2003,young2003_A,experimental,304,austenitic,cold_formed,180000,295.0,5.5,measured,,,,RHS,40.0,120.2,1.95,2000.0,fixed-fixed,1000.0,minor,0.444,0.0,0.444,141.3,,609.5699999999997,1056626.1377750009,185113.66997499988,reported,reported,17.426390952254415,57.38422848080498,328.8597645396711,179.8231499999999,0.7394646709678117,0.7857720210106434,0.8263224048197058,4,59.64102564102564,0.4,interactive
young2003_03,young2003,young2003_A,experimental,304,austenitic,cold_formed,180000,295.0,5.5,measured,,,,RHS,40.0,120.2,1.97,2800.0,fixed-fixed,1400.0,minor,1.522,0.0,1.522,96.2,,615.6643999999997,1066745.2834267865,186783.92334998655,reported,reported,17.417977523973356,80.37672560279172,169.29949885234575,181.6209979999999,1.0357505977660695,0.5296744377541636,0.8263224048197058,4,59.01522842639594,0.4,interactive
young2003_04,young2003,young2003_A,experimental,304,austenitic,cold_formed,180000,295.0,5.5,measured,,,,RHS,40.0,120.2,1.96,3600.0,fixed-fixed,1800.0,minor,0.763,0.0,0.763,83.7,,612.6176000000005,1061687.4822429877,185949.3463773867,reported,reported,17.4221838859941,103.31655387055358,101.95813818810808,180.72219200000015,1.331357823151226,0.4631417927910034,0.8263224048197058,4,59.3265306122449,0.4,interactive
young2003_05,young2003,young2003_B,experimental,304,austenitic,cold_formed,186000,498.0,3.0,measured,,,,RHS,39.9,119.7,5.31,1200.0,fixed-fixed,600.0,minor,0.127,0.0,0.127,717.4,,1582.1675999999998,2535782.258943721,405444.2098093199,reported,reported,16.00808228330444,37.481066712517304,2067.4798780573014,787.9194647999998,0.6173341028835476,0.9104991462320328,0.6464963607504443,4,20.542372881355934,0.4,interactive
young2003_06,young2003,young2003_B,experimental,304,austenitic,cold_formed,186000,498.0,3.0,measured,,,,RHS,40.1,119.7,5.27,2000.0,fixed-fixed,1000.0,minor,0.571,0.0,0.571,416.7,,1573.2004000000002,2527043.350895854,408239.0945454534,reported,reported,16.108877241354914,62.07757282008378,749.4234557453926,783.4537992000002,1.0224522962489802,0.5318756516663783,0.6464963607504443,4,20.713472485768502,0.4,interactive
young2003_07,young2003,young2003_B,experimental,304,austenitic,cold_formed,186000,498.0,3.0,measured,,,,RHS,40.0,119.8,5.29,2801.0,fixed-fixed,1400.5,minor,0.191,0.0,0.191,260.9,,1578.7475999999997,2537005.067423321,407167.75711772003,reported,reported,16.059437818632677,87.2072868189131,381.0832347448289,786.2163047999998,1.4363527213936707,0.3318425201908889,0.6464963607504443,4,20.64650283553875,0.4,interactive
young2003_08,young2003,young2003_B,experimental,304,austenitic,cold_formed,186000,498.0,3.0,measured,,,,RHS,40.1,119.7,5.27,3600.0,fixed-fixed,1800.0,minor,1.967,0.0,1.967,163.7,,1573.2004000000002,2527043.350895854,408239.0945454534,reported,reported,16.108877241354914,111.7396310761508,231.3035357238866,783.4537992000002,1.8404141332481643,0.20894659029946275,0.6464963607504443,4,20.713472485768502,0.4,interactive
young2003_09,young2003,young2003_C,experimental,304,austenitic,cold_formed,191000,383.0,4.0,measured,,,,RHS,80.1,119.9,2.82,1199.5,fixed-fixed,599.75,minor,0.127,0.0,0.127,398.3,,1096.1903999999995,2249564.5992299207,1204131.1685947205,reported,reported,33.14315911978817,18.095740295375716,6310.538163114174,419.8409231999998,0.25793435175616275,0.948692654742143,0.7470360847032843,4,40.51773049645391,0.4,local
young2003_10,young2003,young2003_C,experimental,304,austenitic,cold_formed,191000,383.0,4.0,measured,,,,RHS,80.0,120.0,2.8,2000.0,fixed-fixed,1000.0,minor,0.381,0.0,0.381,394.0,,1088.6399999999994,2237397.2991999984,1193879.859199999,reported,reported,33.11602250425098,30.1968631610766,2250.57628533186,416.94911999999977,0.4304221986713767,0.944959423346427,0.7470360847032843,4,40.85714285714286,0.4,interactive
young2003_11,young2003,young2003_C,experimental,304,austenitic,cold_formed,191000,383.0,4.0,measured,,,,RHS,79.9,119.4,2.92,2799.5,fixed-fixed,1399.75,minor,2.333,0.0,2.333,336.8,,1129.8064000000013,2295746.867671255,1231214.6998432546,reported,reported,33.01147128113626,42.401927138578,1184.5842453084952,432.7158512000005,0.6043916088084023,0.7783398714560417,0.7470360847032843,4,38.89041095890411,0.4,interactive
young2003_12,young2003,young2003_C,experimental,304,austenitic,cold_formed,191000,383.0,4.0,measured,,,,RHS,80.1,119.7,2.9,3598.5,fixed-fixed,1799.25,minor,0.381,0.0,0.381,310.6,,1125.199999999999,2299000.3904666663,1233156.186866666,reported,reported,33.105044906808196,54.34972237811333,718.0723035702975,430.9515999999996,0.7746939434861626,0.7207305878432759,0.7470360847032843,4,39.27586206896552,0.4,interactive
young2003_13,young2003,young2003_D,experimental,304,austenitic,cold_formed,191000,482.0,3.0,measured,,,,RHS,80.2,120.1,6.01,1199.5,fixed-fixed,599.75,minor,0.082,0.0,0.082,1222.0,,2263.1255999999994,4404515.571870319,2308261.74400912,reported,reported,31.93656465845977,18.77941495630246,12096.999235578041,1090.8265391999998,0.3002887216833371,1.120251438781643,0.6659129309559212,3,17.98336106489185,0.4,yielding
young2003_14,young2003,young2003_D,experimental,304,austenitic,cold_formed,191000,482.0,3.0,measured,,,,RHS,80.4,120.1,6.02,2000.0,fixed-fixed,1000.0,minor,2.532,0.0,2.532,970.4,,2269.058399999999,4418441.855277517,2324846.719670719,reported,reported,32.00916354456105,31.241053787858778,4382.5556265171745,1093.6861487999997,0.4995542261473949,0.887274654675594,0.6659129309559212,3,17.95016611295681,0.4,global_flexural
young2003_15,young2003,young2003_D,experimental,304,austenitic,cold_formed,191000,482.0,3.0,measured,,,,RHS,80.6,120.3,5.96,2800.0,fixed-fixed,1400.0,minor,1.842,0.0,1.842,859.7,,2252.6416,4407543.103315252,2323261.1683176532,reported,reported,32.11463325188745,43.593834281688984,2234.472812487863,1085.7732512,0.6970790517268116,0.7917859452236983,0.6659129309559212,3,18.18456375838926,0.4,global_flexural
young2003_16,young2003,young2003_D,experimental,304,austenitic,cold_formed,191000,482.0,3.0,measured,,,,RHS,80.5,120.2,6.11,3600.0,fixed-fixed,1800.0,minor,0.826,0.0,0.826,612.2,,2303.2255999999998,4486276.725888186,2360836.5590745863,reported,reported,32.01582676966266,56.22219325929236,1373.580207622155,1110.1547392,0.8990104634969183,0.5514546561690704,0.6659129309559212,2,17.67266775777414,0.4,global_flexural

File: data/processed/yuan2015.csv
specimen_id,source_id,study_id,data_type,material_grade,material_type,forming_route,E0,sigma_02,n,n_source,sigma_10,n_prime,sigma_u,section_type,b,h,t,t_f,t_w,L,boundary_condition,Le,buckling_axis,w_0,w_e,w_total,N_u,failure_mode,A,I_major,I_minor,Le_source,buckling_axis_source,R,lambda,N_cr,N_y,lambda_bar,chi,epsilon,section_class,cs_slenderness,lambda_0,inferred_failure_mode
yuan2015_01,yuan2015,yuan2015_A,experimental,1.4301,austenitic,welded,188600,312.6,5.8,measured,354.4,,695.7,I,245.5,252.7,6.0,6.0,6.0,2938.0,pin-pin,3278.0,minor,0.28,-1.86,1.58,842.9,interactive,4390.2,51805540.056499995,14800678.975,reported,reported,58.06289244881427,56.45602314575945,2563.92415703069,1372.37652,0.7316174449876857,0.6141900474951291,0.8216760739762626,4,40.11666666666667,0.2,interactive
yuan2015_02,yuan2015,yuan2015_A,experimental,1.4301,austenitic,welded,188600,312.6,5.8,measured,354.4,,695.7,I,305.0,313.3,6.0,6.0,6.0,3137.1,pin-pin,3477.1,minor,0.39,-0.42,0.02999999999999997,990.5,interactive,5467.8,100093701.94849992,28378048.400000002,reported,reported,72.04186583310546,48.264990915909415,4369.0759753918865,1709.2342800000004,0.6254693010360195,0.5794992597503953,0.8216760739762626,4,50.21666666666667,0.2,interactive
yuan2015_03,yuan2015,yuan2015_A,experimental,1.4301,austenitic,welded,188600,312.6,5.8,measured,354.4,,695.7,I,245.5,373.1,6.0,6.0,6.0,2888.5,pin-pin,3228.5,minor,0.6,-1.64,1.04,893.5,interactive,5112.6,122803847.0305001,14802846.174999999,reported,reported,53.80860155821579,59.99970091226158,2643.5350833281805,1598.1987600000002,0.7775402062614347,0.5590668835207956,0.8216760739762626,4,60.18333333333334,0.2,interactive
yuan2015_04,yuan2015,yuan2015_A,experimental,1.4301,austenitic,welded,188600,312.6,5.8,measured,354.4,,695.7,I,173.5,434.1,6.0,6.0,6.0,2037.4,pin-pin,2377.4,minor,-0.5,-1.76,2.26,716.9,interactive,4614.6,133000520.93549998,5230338.175,reported,reported,33.666491077365265,70.61620988468202,1722.5295729604002,1442.5239600000002,0.9151202683397975,0.496976147280077,0.8216760739762626,4,70.35000000000001,0.2,interactive
yuan2015_05,yuan2015,yuan2015_A,experimental,1.4301,austenitic,welded,188600,312.6,5.8,measured,354.4,,695.7,I,198.0,494.9,6.0,6.0,6.0,2137.6,pin-pin,2477.6,minor,-0.14,-6.49,6.63,737.3,interactive,5273.4,198291222.13449988,7771084.2,reported,reported,38.38799679421083,64.54100778641408,2356.4632094437093,1648.46484,0.8363913110159152,0.44726461985079397,0.8216760739762626,4,80.48333333333333,0.2,interactive
yuan2015_06,yuan2015,yuan2015_B,experimental,1.4462,duplex,welded,193200,605.6,7.4,measured,665.0,,797.9,I,245.0,253.3,6.0,6.0,6.0,2935.1,pin-pin,3275.1,minor,0.54,-1.14,0.5999999999999999,1290.1,interactive,4387.8,51984357.6485,14710468.4,reported,reported,57.9015032103954,56.56329833267613,2615.075541705782,2657.2516800000003,1.0080317834589383,0.4855016217357325,0.597495875302887,4,40.21666666666667,0.2,interactive
yuan2015_07,yuan2015,yuan2015_B,experimental,1.4462,duplex,welded,193200,605.6,7.4,measured,665.0,,797.9,I,305.0,313.1,6.0,6.0,6.0,3139.9,pin-pin,3479.9,minor,-0.18,2.46,2.28,1444.6,interactive,5466.6,99954050.31549986,28378044.8,reported,reported,72.04976795963574,48.29855943393927,4468.438750443243,3310.5729600000004,0.8607433519584122,0.4363595116175901,0.597495875302887,4,50.18333333333334,0.2,interactive
yuan2015_08,yuan2015,yuan2015_B,experimental,1.4462,duplex,welded,193200,605.6,7.4,measured,665.0,,797.9,I,245.0,374.0,6.0,6.0,6.0,2886.9,pin-pin,3226.9,minor,0.19,-0.97,0.78,1322.3,interactive,5112.0,123264424.0,14712641.0,reported,reported,53.647550396423284,60.149997085703646,2694.179277181593,3095.8272,1.0719514353766841,0.42712332264539826,0.597495875302887,4,60.333333333333336,0.2,interactive
yuan2015_09,yuan2015,yuan2015_B,experimental,1.4462,duplex,welded,193200,605.6,7.4,measured,665.0,,797.9,I,172.9,434.1,6.0,6.0,6.0,2039.3,pin-pin,2379.3,minor,-2.08,-3.98,6.0600000000000005,1015.2,interactive,4607.400000000001,132670614.0374999,5176341.289,reported,reported,33.51841643563246,70.98485707309952,1743.5377744868615,2790.2414400000002,1.265042778324644,0.36383948193386445,0.597495875302887,4,70.35000000000001,0.2,interactive
yuan2015_10,yuan2015,yuan2015_B,experimental,1.4462,duplex,welded,193200,605.6,7.4,measured,665.0,,797.9,I,196.9,493.8,6.0,6.0,6.0,2140.5,pin-pin,2480.5,minor,0.14,-3.95,3.81,1255.8,interactive,5253.6,196483883.90399995,7642408.609000001,reported,reported,38.140521362004144,65.03581784991255,2368.4196666909315,3181.58016,1.1590231367056896,0.39470952697919764,0.597495875302887,4,80.3,0.2,interactive
