Repository: ikerdecimavilla/MSc-Dissertation-124

# MSc Dissertation — Machine Learning for Flexural Buckling of Ramberg–Osgood Struts

Machine-learning study of the critical flexural (global) buckling load of stainless steel struts where the stress–strain behaviour follows the Ramberg–Osgood law. The work extends the analytical framework of Köllner, Gardner & Wadee (2023).

- **Programme:** MSc Advanced Structural Engineering, Imperial College London
- **Supervisors:** Prof. Anton Köllner & Prof. Ahmer Wadee
- **Scope:** global (flexural) buckling only — local buckling is explicitly out of scope

---

File: data/processed/rasmussen1993.csv
specimen_id,source_id,study_id,data_type,material_grade,material_type,forming_route,E0,sigma_02,n,n_source,sigma_10,n_prime,sigma_u,section_type,b,h,t,L,boundary_condition,Le,Le_source,buckling_axis,buckling_axis_source,w_0,w_e,w_0_1,w_e_1,w_0_2,w_e_2,w_total,w_total_norm,N_u,reported_failure_mode,A,I_major,I_minor,R,N_cr,epsilon,section_class,cs_slenderness_norm,lambda_0,A_eff,rho_eff,N_squash,lambda_bar,chi_exp,Delta,aspect_ratio,hardening_ratio,chi_perfect,chi_kgw,chi_eurocode,N_perfect,N_kgw,N_eurocode,kgw_convergence_flag,inferred_failure_mode,anomalous_interactive_mode,flexural_scope
rasmussen1993_01,rasmussen1993,rasmussen1993_A,experimental,304L,austenitic,cold_formed,191000,440.0,3.0,measured,,,,SHS,80.5,80.5,2.9,1001.0,pin-pin,1451.0,reported,-,symmetric,0.3,0.4,0.3,0.4,0.2,-0.2,0.7,0.0004824259131633356,390.0,global_flexural,900.1599999999999,904686.3045333329,904686.3045333329,31.70218183868948,810.0210473776933,0.6969708733285762,4,1.2038423000374867,0.4,805.9015962693602,0.8952870559337899,354.5967023585185,0.6616361021109147,1.0998410233541502,0.0023036649214659686,1.0,,0.824501434839713,0.8294866835398168,0.8321761611553494,292.36548988402916,294.133242633523,295.08692252705794,True,interactive,False,True
rasmussen1993_02,rasmussen1993,rasmussen1993_A,experimental,304L,austenitic,cold_formed,191000,440.0,3.0,measured,,,,SHS,80.3,80.3,2.98,1001.0,pin-pin,1451.0,reported,-,symmetric,0.6,0.3,0.6,0.3,-0.3,-0.2,1.0295630140987,0.0007095541103368022,344.0,global_flexural,921.6543999999985,919697.850596052,919697.850596052,31.589193299819062,823.4618038073538,0.6969708733285762,4,1.165878485287376,0.4,842.1816694075892,0.9137716582350072,370.5599345393393,0.6708223147219823,0.9283248617464346,0.0023036649214659686,1.0,,0.8145565134760093,0.8194974295761974,0.8256559746452059,301.84200831226246,303.6729138589125,305.95502391654185,True,interactive,False,True
rasmussen1993_03,rasmussen1993,rasmussen1993_A,experimental,304L,austenitic,cold_formed,191000,440.0,3.0,measured,,,,SHS,80.4,80.4,2.99,2000.0,pin-pin,2450.0,reported,-,symmetric,0.1,0.5,0.1,0.5,0.1,-0.7,0.848528137423857,0.00034633801527504367,193.0,global_flexural,925.8236000000006,926016.2021695875,926016.2021695875,31.62606572644365,290.8168254265532,0.6969708733285762,4,1.163229674593537,0.4,847.2039129654445,0.9150813534732145,372.76972170479553,1.1321671511555653,0.5177459132607366,0.0023036649214659686,1.0,,0.4842995913566445,0.42242736112688273,0.5001239754578407,180.53222389176258,157.46812984775923,186.43107514931526,True,interactive,False,True
rasmussen1993_04,rasmussen1993,rasmussen1993_A,experimental,304L,austenitic,cold_formed,191000,440.0,3.0,measured,,,,SHS,80.6,80.6,2.93,2000.0,pin-pin,2450.0,reported,-,symmetric,0.7,3.4,0.7,3.4,-0.3,-0.6,4.197618372363071,0.0017133136213726822,158.0,global_flexural,910.2923999999994,916545.1681525199,916545.1681525199,31.731198632681167,287.84243249487736,0.6969708733285762,4,1.19215429711531,0.4,820.1012156529059,0.9009206444576562,360.84453488727866,1.1196509630856113,0.43786169589448365,0.0023036649214659686,1.0,,0.49044090700061826,0.4306504101069378,0.5076550227144637,176.97292097633317,155.39784693405377,183.18454055459154,True,interactive,False,True
rasmussen1993_05,rasmussen1993,rasmussen1993_A,experimental,304L,austenitic,cold_formed,191000,440.0,3.0,measured,,,,SHS,80.7,80.7,2.95,3002.0,pin-pin,3452.0,reported,-,symmetric,1.6,0.5,1.6,0.5,-1.1,-0.4,2.5806975801127883,0.0007475948957453036,96.0,global_flexural,917.4500000000007,925671.1165416678,925671.1165416678,31.764143831265685,146.4361328499307,0.6969708733285762,4,1.1850224478666374,0.4,829.726444247128,0.9043832843720392,365.07963546873634,1.5789547294914117,0.26295632698532423,0.0023036649214659686,1.0,,0.3176377680807745,0.2352098699761268,0.30122208910654236,115.96308058203216,85.87033358953325,109.9700504861477,True,interactive,False,True
rasmussen1993_06,rasmussen1993,rasmussen1993_A,experimental,304L,austenitic,cold_formed,191000,440.0,3.0,measured,,,,SHS,80.2,80.2,2.98,3001.0,pin-pin,3451.0,reported,-,symmetric,2.1,3.2,2.1,3.2,-0.2,-0.3,5.323532661682466,0.0015426058132954118,98.0,global_flexural,920.4623999999994,916137.5767315194,916137.5767315194,31.548398797192018,145.01198277971613,0.6969708733285762,4,1.1643101795498358,0.4,841.8059321975209,0.9145467888721162,370.39461016690916,1.5981972674785003,0.264582683737862,0.0023036649214659686,1.0,,0.3122289536764505,0.23026678038086254,0.2952216062640375,115.64792157981081,85.28957435355886,109.34849176501692,True,interactive,False,True
rasmussen1993_07,rasmussen1993,rasmussen1993_B,experimental,304L,austenitic,cold_formed,201000,380.0,6.0,measured,,,,CHS,101.4,,2.98,1000.0,pin-pin,1450.0,reported,-,symmetric,0.1,-0.6,0.1,-0.6,0.2,0.4,0.7810249675906655,0.0005386379086832177,328.0,global_flexural,921.4027359195948,1116668.3386614213,1116668.3386614213,34.81267154356299,1053.6199879723144,0.7693616140886435,2,0.6387312331673065,0.4,921.4027359195948,1.0,350.133039649446,0.5764671268086778,0.9367867720464037,0.001890547263681592,1.0,,0.8363824146834242,0.8362114574571393,0.8906155681951261,292.8451171624508,292.7852593891616,311.833936051278,True,global_flexural,False,True
rasmussen1993_08,rasmussen1993,rasmussen1993_B,experimental,304L,austenitic,cold_formed,201000,380.0,6.0,measured,,,,CHS,101.5,,2.98,1001.0,pin-pin,1451.0,reported,-,symmetric,0.2,1.7,0.2,1.7,0.2,-0.2,1.9,0.0013094417643004824,303.0,global_flexural,922.3389305303652,1120073.501462347,1120073.501462347,34.848010703625526,1055.3766974912837,0.7693616140886435,2,0.6393611456260514,0.4,922.3389305303652,1.0,350.4887936015388,0.5762796952983525,0.8645069558043345,0.001890547263681592,1.0,,0.836500403965343,0.836332026045629,0.8907399425930256,293.1840174330129,293.1250028590632,312.19436789213347,True,global_flexural,False,True
rasmussen1993_09,rasmussen1993,rasmussen1993_B,experimental,304L,austenitic,cold_formed,201000,380.0,6.0,measured,,,,CHS,101.5,,2.95,2000.0,pin-pin,2450.0,reported,-,symmetric,0.3,-0.3,0.3,-0.3,0.0,0.1,0.1,4.0816326530612245e-05,241.0,global_flexural,913.3316702332596,1109789.883332727,1109789.883332727,34.858293489498294,366.77894385370274,0.7693616140886435,2,0.6458631233781806,0.4,913.3316702332596,1.0,347.06603468863864,0.9727558676542185,0.6943923516347745,0.001890547263681592,1.0,,0.6361438937839244,0.5720055109428199,0.6041461319530731,220.78393870697718,198.5236845029732,209.67860238943211,True,global_flexural,False,True
rasmussen1993_10,rasmussen1993,rasmussen1993_B,experimental,304L,austenitic,cold_formed,201000,380.0,6.0,measured,,,,CHS,101.4,,2.92,2001.0,pin-pin,2451.0,reported,-,symmetric,0.7,1.4,0.7,1.4,0.1,-0.6,2.15870331449229,0.0008807439063616034,198.0,global_flexural,903.4014100145266,1096146.2564876128,1096146.2564876128,34.833239872282924,361.9742569824823,0.7693616140886435,2,0.6518558475474565,0.4,903.4014100145266,1.0,343.2925358055201,0.9738528457728026,0.5767675651187758,0.001890547263681592,1.0,,0.6356641666551038,0.5711686179859522,0.6033757115565342,218.21876369173333,196.07792324093194,207.1343780637027,True,global_flexural,False,True
rasmussen1993_11,rasmussen1993,rasmussen1993_B,experimental,304L,austenitic,cold_formed,201000,380.0,6.0,measured,,,,CHS,101.4,,2.93,3000.0,pin-pin,3450.0,reported,-,symmetric,0.7,-1.0,0.7,-1.0,0.3,-0.6,0.42426406871192857,0.00012297509238026915,171.0,global_flexural,906.4032017950318,1099571.977287901,1099571.977287901,34.8298108665551,183.26573624846833,0.7693616140886435,2,0.649631083562653,0.4,906.4032017950318,1.0,344.43321668211206,1.3709192535766221,0.4964677961296083,0.001890547263681592,1.0,,0.4665869831556121,0.35763653792562583,0.37814721279401464,160.7080554702899,123.18190316077747,130.24646088201757,True,global_flexural,False,True
rasmussen1993_12,rasmussen1993,rasmussen1993_B,experimental,304L,austenitic,cold_formed,201000,380.0,6.0,measured,,,,CHS,101.4,,2.93,3000.0,pin-pin,3450.0,reported,-,symmetric,1.2,2.4,1.2,2.4,0.6,-0.6,3.5999999999999996,0.0010434782608695651,127.0,global_flexural,906.4032017950318,1099571.977287901,1099571.977287901,34.8298108665551,183.26573624846833,0.7693616140886435,2,0.649631083562653,0.4,906.4032017950318,1.0,344.43321668211206,1.3709192535766221,0.3687216965407032,0.001890547263681592,1.0,,0.4665869831556121,0.35763653792562583,0.37814721279401464,160.7080554702899,123.18190316077747,130.24646088201757,True,global_flexural,False,True
rasmussen1993_13,rasmussen1993,rasmussen1993_B,experimental,304L,austenitic,cold_formed,201000,380.0,6.0,measured,,,,CHS,101.3,,2.96,4000.0,pin-pin,4450.0,reported,-,symmetric,1.5,-1.3,1.5,-1.3,0.7,-1.7,1.019803902718557,0.00022916941634124876,113.0,global_flexural,914.474895799899,1106459.4353579178,1106459.4353579178,34.7841867807773,110.84376717484689,0.7693616140886435,2,0.6424128161187546,0.4,914.474895799899,1.0,347.5004604039616,1.7706064968722748,0.3251794252837536,0.001890547263681592,1.0,,0.31300540379816993,0.2507883542899349,0.24823688837825772,108.76952192879196,87.14906857970422,86.26243300069139,True,global_flexural,False,True
rasmussen1993_14,rasmussen1993,rasmussen1993_B,experimental,304L,austenitic,cold_formed,201000,380.0,6.0,measured,,,,CHS,101.3,,2.93,4000.0,pin-pin,4450.0,reported,-,symmetric,2.0,4.1,2.0,4.1,1.2,-2.5,6.23698645180507,0.0014015699891696785,84.0,global_flexural,905.4827151475296,1096227.3802405437,1096227.3802405437,34.794471184370664,109.81873227622584,0.7693616140886435,2,0.6489904217445438,0.4,905.4827151475296,1.0,344.0834317560612,1.7700831484436583,0.24412683741061966,0.001890547263681592,1.0,,0.3131746573934683,0.2508972285488233,0.24836293037682367,107.75821085497329,86.32957941716393,85.45756940504918,True,global_flexural,False,True

File: data/processed/sun2020.csv
specimen_id,source_id,study_id,data_type,material_grade,material_type,forming_route,E0,sigma_02,n,n_source,sigma_10,n_prime,sigma_u,section_type,b,h,t,L,boundary_condition,Le,Le_source,buckling_axis,buckling_axis_source,w_0,w_e,w_total,w_total_norm,N_u,reported_failure_mode,A,I_major,I_minor,R,N_cr,epsilon,section_class,cs_slenderness_norm,lambda_0,A_eff,rho_eff,N_squash,lambda_bar,chi_exp,Delta,aspect_ratio,hardening_ratio,chi_perfect,chi_kgw,chi_eurocode,N_perfect,N_kgw,N_eurocode,kgw_convergence_flag,inferred_failure_mode,anomalous_interactive_mode,flexural_scope
sun2020_01,sun2020,sun2020_A,experimental,1.442,austenitic,welded,187900,339.0,3.5,measured,398.0,2.5,718.0,I,99.17,149.49,6.04,799.0,pin-pin,909.0,reported,minor,reported,0.13,0.19,0.32,0.00035203520352035205,583.0,global_flexural,2027.93,7472490.358171222,984331.3169846068,22.031505302244998,2209.2255724136844,0.7875675700168991,3,0.9409254183243885,0.2,2027.93,1.0,687.4682700000001,0.5578356919602856,0.8480391393191135,0.001804151144225652,1.5074115155793084,2.117994100294985,0.8662475854671611,0.8682526845179208,0.7390044048748193,595.5177289727865,596.8961709483908,508.04207974167167,True,global_flexural,False,True
sun2020_02,sun2020,sun2020_A,experimental,1.442,austenitic,welded,187900,339.0,3.5,measured,398.0,2.5,718.0,I,99.47,149.31,5.97,949.0,pin-pin,1059.0,reported,minor,reported,0.23,0.18,0.41000000000000003,0.00038715769593956564,506.7,global_flexural,2007.7706999999998,7393750.105054523,981698.9557578025,22.11220787298676,1623.3528742916496,0.7875675700168991,3,0.9516809300364185,0.2,2007.7706999999998,1.0,680.6342672999999,0.6475159013033401,0.7444526735481924,0.001804151144225652,1.5010555946516537,2.117994100294985,0.7774507482605615,0.7786059654775215,0.677890135828297,529.159620404164,529.9459008282018,461.39525590939036,True,global_flexural,False,True
sun2020_03,sun2020,sun2020_A,experimental,1.442,austenitic,welded,187900,339.0,3.5,measured,398.0,2.5,718.0,I,99.25,149.48,5.99,1150.0,pin-pin,1260.0,reported,minor,reported,0.29,0.21,0.5,0.0003968253968253968,473.6,global_flexural,2012.64,7421463.956012994,978501.5265250001,22.04944710326143,1143.0018748825444,0.7875675700168991,3,0.9494009797985904,0.2,2012.64,1.0,682.2849600000001,0.7726084035688263,0.6941381208227131,0.001804151144225652,1.5060957178841308,2.117994100294985,0.6782530929385566,0.6719099698070832,0.5966829526579988,462.76188438545944,458.434066873427,407.1078044869446,True,global_flexural,False,True
sun2020_04,sun2020,sun2020_A,experimental,1.442,austenitic,welded,187900,339.0,3.5,measured,398.0,2.5,718.0,I,99.38,149.51,6.0,1449.0,pin-pin,1559.0,reported,minor,reported,0.29,0.14,0.43,0.0002758178319435536,379.3,global_flexural,2017.62,7443895.088489495,983990.2616719999,22.083897006403177,750.8014374837576,0.7875675700168991,3,0.9478875770973382,0.2,2017.62,1.0,683.97318,0.9544583649722961,0.554553908093297,0.001804151144225652,1.5044274501911854,2.117994100294985,0.5665680213602132,0.5225192922777381,0.4908694350797901,387.51733125605296,357.38918195055396,335.7415284763276,True,global_flexural,False,True
sun2020_05,sun2020,sun2020_A,experimental,1.442,austenitic,welded,187900,339.0,3.5,measured,398.0,2.5,718.0,I,99.41,149.38,5.98,1749.0,pin-pin,1859.0,reported,minor,reported,0.4,0.19,0.5900000000000001,0.0003173749327595482,330.9,global_flexural,2010.7152,7408983.488416647,981578.4506326499,22.094655132937312,526.7357088451586,0.7875675700168991,3,0.9504353043929394,0.2,2010.7152,1.0,681.6324528000001,1.1375716203163633,0.4854522384325066,0.001804151144225652,1.5026657277939846,2.117994100294985,0.4785674288584048,0.3929197817386625,0.4022360569813705,326.20709036294403,267.8268745801652,274.17715012481216,True,global_flexural,False,True
sun2020_06,sun2020,sun2020_A,experimental,1.442,austenitic,welded,187900,339.0,3.5,measured,398.0,2.5,718.0,I,119.18,149.34,6.01,848.0,pin-pin,958.0,reported,minor,reported,0.16,0.26,0.42000000000000004,0.00043841336116910235,681.6,global_flexural,2257.8368,8658537.378565356,1698123.014562497,27.424473608212995,3431.347129379897,0.7875675700168991,4,1.0867917634669395,0.2,2217.749127758119,0.9822450975013424,751.8169543100023,0.46808392846173763,0.9066036567711544,0.001804151144225652,1.2530625943950326,2.117994100294985,0.9777660169900855,0.9795110527433682,0.8018178845318749,735.1010689213081,736.4130163865032,602.8202798600432,True,interactive,False,True
sun2020_07,sun2020,sun2020_A,experimental,1.442,austenitic,welded,187900,339.0,3.5,measured,398.0,2.5,718.0,I,119.32,149.08,6.0,1047.0,pin-pin,1157.0,reported,minor,reported,0.24,0.2,0.44,0.00038029386343993085,614.0,global_flexural,2254.3199999999997,8620342.071199998,1701257.5895679996,27.47117628427433,2356.838821840092,0.7875675700168991,4,1.0900459607122062,0.2,2212.6829952411636,0.9815301267083484,750.0995353867544,0.5641498884474729,0.8185580326795151,0.001804151144225652,1.24941334227288,2.117994100294985,0.8593630342911576,0.8613613005096438,0.7346414283494949,644.6078127503488,646.1067113124143,551.0541940808178,True,interactive,False,True
sun2020_08,sun2020,sun2020_A,experimental,1.442,austenitic,welded,187900,339.0,3.5,measured,398.0,2.5,718.0,I,119.22,149.38,6.03,1399.0,pin-pin,1509.0,reported,minor,reported,0.31,0.32,0.63,0.00041749502982107355,561.8,global_flexural,2265.8328,8691919.928159162,1705504.18428621,27.435473817041576,1388.9954886371972,0.7875675700168991,4,1.08337857388854,0.2,2227.2449063581785,0.9829696641156304,755.0360232554225,0.7372816393120681,0.7440704584898298,0.001804151144225652,1.252977688307331,2.117994100294985,0.7039652849736957,0.7009526576062051,0.6190335181244981,531.5191492764094,529.2445070893089,467.3926057865346,True,interactive,False,True
sun2020_09,sun2020,sun2020_A,experimental,1.442,austenitic,welded,187900,339.0,3.5,measured,398.0,2.5,718.0,I,119.63,149.52,6.0,1701.0,pin-pin,1811.0,reported,minor,reported,0.37,0.26,0.63,0.00034787410270568746,465.3,global_flexural,2260.6800000000003,8697091.412160004,1714540.593347,27.539391490199893,969.4767465948662,0.7875675700168991,4,1.0930279078338154,0.2,2217.488713761915,0.9808945599385648,751.7286739652891,0.8805658927410769,0.6189733292274083,0.001804151144225652,1.2498537156231715,2.117994100294985,0.6083450053633604,0.5833271596200158,0.5318491070802598,457.31038419520564,438.503752189093,399.80622401506673,True,interactive,False,True
sun2020_10,sun2020,sun2020_A,experimental,1.442,austenitic,welded,187900,339.0,3.5,measured,398.0,2.5,718.0,I,119.48,149.08,6.0,1848.0,pin-pin,1958.0,reported,minor,reported,0.42,0.29,0.71,0.00036261491317671093,437.5,global_flexural,2256.24,8630174.336672002,1708100.6433920003,27.514655587757154,826.2559631244893,0.7875675700168991,4,1.091585030194327,0.2,2213.802262961554,0.9811909473112586,750.4789671439668,0.9530418223589392,0.582961041086809,0.001804151144225652,1.24774020756612,2.117994100294985,0.5673298171581632,0.5236665313373277,0.49162736081533476,425.7690952108338,393.00071756590137,368.95599396440673,True,interactive,False,True

File: data/processed/theofanous2009.csv
specimen_id,source_id,study_id,data_type,material_grade,material_type,forming_route,E0,sigma_02,n,n_source,sigma_10,n_prime,sigma_u,section_type,b,h,t,L,Le,Le_source,buckling_axis,buckling_axis_source,w_0,w_e,w_total,w_total_norm,N_u,reported_failure_mode,A,I_major,I_minor,R,N_cr,epsilon,section_class,cs_slenderness_norm,lambda_0,A_eff,rho_eff,N_squash,lambda_bar,chi_exp,Delta,aspect_ratio,hardening_ratio,chi_perfect,chi_kgw,chi_eurocode,N_perfect,N_kgw,N_eurocode,kgw_convergence_flag,inferred_failure_mode,anomalous_interactive_mode,flexural_scope
theofanous2009_01,theofanous2009,theofanous2009_B,experimental,1.4162,lean_duplex,cold_formed,197200,657,4.7,measured,770,2.6,773,SHS,79.5,79.6,3.8,1999.0,1999.0,reported,-,symmetric,0.41,0.92,1.33,0.0006653326663331666,361.9,global_flexural,1151.3999999999996,1104996.375999999,1102814.083499999,30.94838844794268,537.134900108663,0.5795555302099544,4,1.0649162889372676,0.4,1112.415084253667,0.9661412925600723,730.8567103546591,1.1664723095543665,0.4951723024125791,0.0033316430020283974,1.0012578616352201,1.1765601217656012,0.5560628727453346,0.47928801114719777,0.48007382601126397,406.40228192501667,350.2908591394681,350.86517720596737,True,interactive,False,True
theofanous2009_02,theofanous2009,theofanous2009_B,experimental,1.4162,lean_duplex,cold_formed,197200,657,4.7,measured,770,2.6,773,SHS,79.6,79.3,3.72,1199.5,1199.5,reported,-,symmetric,0.1,0.7,0.7999999999999999,0.0006669445602334305,672.5,global_flexural,1126.8624,1082900.5365171197,1076495.1002859194,30.907977307049407,1456.1905516237682,0.5795555302099544,4,1.0902350872047126,0.4,1074.7279574679956,0.9537348636958652,706.0962680564731,0.6963424218809622,0.9524197059574515,0.0033316430020283974,1.0037831021437578,1.1765601217656012,0.8373464464965908,0.8394266068512235,0.8073479019620867,591.247200941592,592.7159944049572,570.0653405986528,True,interactive,False,True
theofanous2009_03,theofanous2009,theofanous2009_C,experimental,1.4162,lean_duplex,cold_formed,206400,711,5.0,measured,845,2.7,839,SHS,60.0,60.0,3.13,1999.0,1999.0,reported,-,symmetric,0.31,1.02,1.33,0.0006653326663331666,162.3,global_flexural,712.0123999999996,384960.63518718653,384960.63518718653,23.252217815368354,196.24571030021656,0.5699599371163039,3,0.9812295512694413,0.4,712.0123999999996,1.0,506.24081639999974,1.6061218588144448,0.32059840839020914,0.003444767441860465,1.0,1.180028129395218,0.3680480634209267,0.30048239726469494,0.29279871436760524,186.32095210064884,152.11645410510823,148.2266602023268,True,global_flexural,False,True
theofanous2009_04,theofanous2009,theofanous2009_C,experimental,1.4162,lean_duplex,cold_formed,206400,711,5.0,measured,845,2.7,839,SHS,60.0,59.6,3.15,1599.0,1599.0,reported,-,symmetric,0.32,0.75,1.07,0.0006691682301438399,231.7,global_flexural,713.7899999999995,384989.4704249999,380941.6994249998,23.101704681557173,303.50861699021135,0.5699599371163039,3,0.9742738063156465,0.4,713.7899999999995,1.0,507.50468999999964,1.2931071621494656,0.45654750500926433,0.003444767441860465,1.006711409395973,1.180028129395218,0.5038122236829172,0.41833788228004637,0.41351321743322633,255.68706639840937,212.30843726179128,209.85989722435198,True,global_flexural,False,True
theofanous2009_05,theofanous2009,theofanous2009_C,experimental,1.4162,lean_duplex,cold_formed,206400,711,5.0,measured,845,2.7,839,SHS,60.0,60.0,3.13,1199.0,1199.0,reported,-,symmetric,0.26,0.54,0.8,0.0006672226855713094,326.9,global_flexural,712.0123999999996,384960.63518718653,384960.63518718653,23.252217815368354,545.4907548098365,0.5699599371163039,3,0.9812295512694413,0.4,712.0123999999996,1.0,506.24081639999974,0.9633517302243718,0.6457401090743029,0.003444767441860465,1.0,1.180028129395218,0.673939173886778,0.6376057106834455,0.6107766336016943,341.1755175923839,322.7820355176895,309.2000616325652,True,global_flexural,False,True
theofanous2009_06,theofanous2009,theofanous2009_C,experimental,1.4162,lean_duplex,cold_formed,206400,711,5.0,measured,845,2.7,839,SHS,60.0,60.0,3.13,799.0,799.0,reported,-,symmetric,0.23,0.3,0.53,0.0006633291614518149,445.9,global_flexural,712.0123999999996,384960.63518718653,384960.63518718653,23.252217815368354,1228.3784871975072,0.5699599371163039,3,0.9812295512694413,0.4,712.0123999999996,1.0,506.24081639999974,0.6419666659293354,0.8808061016709442,0.003444767441860465,1.0,1.180028129395218,0.8814885445517223,0.8839622591797103,0.8460028076969498,446.24548044111145,447.4977757539247,428.2811520451959,True,global_flexural,False,True
theofanous2009_07,theofanous2009,theofanous2009_D,experimental,1.4162,lean_duplex,cold_formed,204000,607,4.6,measured,734,2.9,817,RHS,79.2,39.0,3.8,1600.0,1600.0,reported,minor,reported,0.03,1.04,1.07,0.0006687500000000001,160.4,global_flexural,840.56,654099.4314666664,206782.50746666663,15.68456719137354,162.63115442785409,0.6132605412137189,4,1.0007970770326005,0.4,840.5500034474834,0.9999881072707284,510.2138520926224,1.7712271078085133,0.3143779796297682,0.002975490196078431,2.0307692307692307,1.3459637561779243,0.3055245629522748,0.24383621375720163,0.24808754036754202,155.88286417279505,124.40861390074193,126.57769962710758,True,interactive,False,True
theofanous2009_08,theofanous2009,theofanous2009_D,experimental,1.4162,lean_duplex,cold_formed,204000,607,4.6,measured,734,2.9,817,RHS,39.3,79.5,3.95,1599.5,1599.5,reported,major,reported,0.25,0.82,1.0699999999999998,0.0006689590497030321,406.3,global_flexural,876.1100000000001,685077.9860916667,217404.38509166663,27.96344587008843,539.1398535668642,0.6132605412137189,3,0.962792124740223,0.4,876.1100000000001,1.0,531.7987700000001,0.9931685214051997,0.7640107930298521,0.002975490196078431,2.0229007633587788,1.3459637561779243,0.6339347852731327,0.5877376047166836,0.5899180374310871,337.12573906846615,312.5581352710786,313.71768670666614,True,global_flexural,False,True
theofanous2009_09,theofanous2009,theofanous2009_D,experimental,1.4162,lean_duplex,cold_formed,204000,607,4.6,measured,734,2.9,817,RHS,79.2,40.0,3.8,1199.0,1199.0,reported,minor,reported,0.15,0.65,0.8,0.0006672226855713094,237.4,global_flexural,848.1599999999999,664910.3808,219460.39680000002,16.08567117668085,307.3602542130312,0.6132605412137189,4,1.0007970770326005,0.4,848.1500034474833,0.9999882138364029,514.8270520926224,1.294216183875623,0.4611257295727526,0.002975490196078431,1.98,1.3459637561779243,0.48557982446266573,0.3964343982606937,0.4129807066978926,249.98962958376723,204.09515260466554,212.61363980040394,True,interactive,False,True
theofanous2009_10,theofanous2009,theofanous2009_D,experimental,1.4162,lean_duplex,cold_formed,204000,607,4.6,measured,734,2.9,817,RHS,39.5,79.6,3.96,1199.5,1199.5,reported,major,reported,0.13,0.67,0.8,0.0006669445602334307,497.7,global_flexural,880.5456000000004,690953.93824512,220683.63883632002,28.012290570421737,966.8931973637261,0.6132605412137189,3,0.9614338603579362,0.4,880.5456000000004,1.0,534.4911792000003,0.7435000786771121,0.9311659749837827,0.002975490196078431,2.015189873417721,1.3459637561779243,0.786236540765032,0.785395459903406,0.7728770374486862,420.23649580363104,419.786945502098,413.09595912255105,True,global_flexural,False,True
theofanous2009_11,theofanous2009,theofanous2009_D,experimental,1.4162,lean_duplex,cold_formed,204000,607,4.6,measured,734,2.9,817,RHS,79.4,39.5,3.8,797.2,797.2,reported,minor,reported,0.22,0.31,0.53,0.0006648268941294531,366.6,global_flexural,845.8800000000001,663724.9556000001,213554.81490000003,15.889136849159579,676.5574807332061,0.6132605412137189,4,1.0035925995941442,0.4,844.9975485796099,0.9989567652381068,512.9135119878232,0.8707023564702666,0.7147403829921004,0.002975490196078431,2.010126582278481,1.3459637561779243,0.7039563729732674,0.6872089050340159,0.6781175968628064,361.06873554792855,352.47873295030354,347.8156781476449,True,interactive,False,True
theofanous2009_12,theofanous2009,theofanous2009_D,experimental,1.4162,lean_duplex,cold_formed,204000,607,4.6,measured,734,2.9,817,RHS,39.5,79.9,3.93,799.0,799.0,reported,major,reported,0.28,0.25,0.53,0.0006633291614518149,546.2,global_flexural,876.7044000000001,693249.5410409198,220199.81979452,28.120186860137867,2186.3815049590626,0.6132605412137189,3,0.9736385397807598,0.4,876.7044000000001,1.0,532.1595708000001,0.49335321896861145,1.0263838704975141,0.002975490196078431,2.0227848101265824,1.3459637561779243,1.0010871504016385,1.0030084162369926,0.9439416298712485,532.7381082911311,533.7605282934658,502.3275726125362,True,global_flexural,False,True

File: data/processed/yang2016.csv
specimen_id,source_id,study_id,data_type,material_grade,material_type,forming_route,E0,sigma_02,n,n_source,sigma_10,n_prime,sigma_u,section_type,b,h,t,L,boundary_condition,Le,Le_source,buckling_axis,buckling_axis_source,w_0,w_e,w_total,w_total_norm,N_u,reported_failure_mode,A,I_major,I_minor,R,N_cr,epsilon,section_class,cs_slenderness_norm,lambda_0,A_eff,rho_eff,N_squash,lambda_bar,chi_exp,Delta,aspect_ratio,hardening_ratio,chi_perfect,chi_kgw,chi_eurocode,N_perfect,N_kgw,N_eurocode,kgw_convergence_flag,inferred_failure_mode,anomalous_interactive_mode,flexural_scope
yang2016_01,yang2016,yang2016_A,experimental,1.4301,austenitic,welded,182300,282.0,6.5,measured,,,660.0,SHS,129.9,129.9,6.0,1542.7,pin-pin,1882.7,reported,-,symmetric,0.398,-0.94,0.5419999999999999,0.00028788442130982093,921.0,global_flexural,2973.6000000000004,7625901.276000001,7625901.276000001,50.64123813652269,3870.9302643628203,0.8505367119723278,1,0.7525426446267602,0.4,2973.6000000000004,1.0,838.5552,0.46543405261859244,1.0983176778344466,0.0015469007131102578,1.0,2.3404255319148937,0.8826543742760924,0.8828328503571227,0.9610825723243279,740.1544153519635,740.3040773977871,805.9207886519413,True,global_flexural,False,True
yang2016_02,yang2016,yang2016_A,experimental,1.4301,austenitic,welded,182300,282.0,6.5,measured,,,660.0,SHS,130.0,130.0,6.0,2036.8,pin-pin,2376.8,reported,-,symmetric,0.428,7.23,7.658,0.00322197913160552,776.0,global_flexural,2976.0,7644352.0,7644352.0,50.68201521907615,2434.679580053377,0.8505367119723278,1,0.7531809335535005,0.4,2976.0,1.0,839.232,0.5871108562179469,0.9246549225958972,0.0015469007131102578,1.0,2.3404255319148937,0.8074952199339338,0.8064504865528502,0.8835215098890867,677.6758284155951,676.7990547307215,741.479523787238,True,global_flexural,False,True
yang2016_03,yang2016,yang2016_A,experimental,1.4301,austenitic,welded,182300,282.0,6.5,measured,,,660.0,SHS,129.9,129.9,6.0,3034.3,pin-pin,3374.3,reported,-,symmetric,0.57,14.57,15.14,0.0044868565332068875,545.0,global_flexural,2973.6000000000004,7625901.276000001,7625901.276000001,50.64123813652269,1205.0642671205526,0.8505367119723278,1,0.7525426446267602,0.4,2973.6000000000004,1.0,838.5552,0.8341818259685114,0.6499273989356932,0.0015469007131102578,1.0,2.3404255319148937,0.6892218453805197,0.6622606278392031,0.7053133492181907,577.9505623974308,555.3420932298286,591.4441766163297,True,global_flexural,False,True
yang2016_04,yang2016,yang2016_A,experimental,1.4301,austenitic,welded,182300,282.0,6.5,measured,,,660.0,SHS,130.1,130.1,6.0,3537.6,pin-pin,3877.6,reported,-,symmetric,0.643,-1.635,0.992,0.00025582834743140086,557.0,global_flexural,2978.3999999999996,7662832.484,7662832.484,50.722792378443316,916.9586088473465,0.8505367119723278,1,0.7538192224802407,0.4,2978.3999999999996,1.0,839.9087999999999,0.9570644828734379,0.66316723910977,0.0015469007131102578,1.0,2.3404255319148937,0.6381835676419375,0.5725247260186687,0.6152346800164048,536.0159944778585,480.86855560066874,516.7410218109625,True,global_flexural,False,True
yang2016_05,yang2016,yang2016_A,experimental,1.4301,austenitic,welded,182300,282.0,6.5,measured,,,660.0,SHS,129.8,129.8,6.0,4038.6,pin-pin,4378.6,reported,-,symmetric,0.363,-3.17,2.807,0.0006410724889234002,427.0,global_flexural,2971.2000000000025,7607480.2880000025,7607480.2880000025,50.60046113096861,713.9317630822508,0.8505367119723278,1,0.75190435570002,0.4,2971.2000000000025,1.0,837.8784000000007,1.0833334304799926,0.5096204890829023,0.0015469007131102578,1.0,2.3404255319148937,0.5874239784399476,0.4834701985385843,0.5301516548197672,492.18986317689826,405.0892363991917,444.20262029773926,True,global_flexural,False,True
yang2016_06,yang2016,yang2016_A,experimental,1.4301,austenitic,welded,182300,282.0,6.5,measured,,,660.0,SHS,99.8,99.8,6.0,4031.5,pin-pin,4371.5,reported,-,symmetric,0.307,1.885,2.192,0.000501429715200732,275.0,global_flexural,2251.2,3314681.8880000003,3314681.8880000003,38.37195156187221,312.0809819778067,0.8505367119723278,1,0.5604176776779436,0.4,2251.2,1.0,634.8383999999999,1.4262575036467826,0.43318110561679957,0.0015469007131102578,1.0,2.3404255319148937,0.44686094711657376,0.33687153348461935,0.35533419203412325,283.68448868997024,213.85898532292214,225.5797899362355,True,global_flexural,False,True
yang2016_07,yang2016,yang2016_B,experimental,1.4462,duplex,welded,191900,553.0,7.4,measured,,,798.0,SHS,130.5,130.5,6.0,1538.2,pin-pin,1878.2,reported,-,symmetric,0.283,1.13,1.4129999999999998,0.0007523160472793099,1496.0,global_flexural,2988.0,7737052.5,7737052.5,50.885901780355624,4154.000949686528,0.6231594789119028,4,1.0323560779230003,0.4,2937.01484831211,0.9829366962222591,1624.169211116597,0.6252912349477842,0.921086294310134,0.002881709223553934,1.0,1.4430379746835442,0.860987124712059,0.8606496126672469,0.8575744187048245,1398.3887791251318,1397.840602453567,1392.845967101589,True,interactive,False,True
yang2016_08,yang2016,yang2016_B,experimental,1.4462,duplex,welded,191900,553.0,7.4,measured,,,798.0,SHS,130.5,130.5,6.0,2037.0,pin-pin,2377.0,reported,-,symmetric,0.256,1.505,1.761,0.0007408498106857383,1265.0,global_flexural,2988.0,7737052.5,7737052.5,50.885901780355624,2593.533729425941,0.6231594789119028,4,1.0323560779230003,0.4,2937.01484831211,0.9829366962222591,1624.169211116597,0.7913519675598354,0.7788597341593045,0.002881709223553934,1.0,1.4430379746835442,0.7800051293225252,0.7688114595871093,0.7373204766577339,1266.860315558665,1248.6799018149948,1197.5332169133048,True,interactive,False,True
yang2016_09,yang2016,yang2016_B,experimental,1.4462,duplex,welded,191900,553.0,7.4,measured,,,798.0,SHS,130.8,130.8,6.0,3037.3,pin-pin,3377.3,reported,-,symmetric,0.349,-1.18,0.831,0.0002460545406093625,911.0,global_flexural,2995.2000000000007,7793031.1680000005,7793031.1680000005,51.00823462932235,1294.022576079127,0.6231594789119028,4,1.0349696376139446,0.4,2939.898251017523,0.9815365421399312,1625.76373281269,1.1208765644902121,0.5603520250903269,0.002881709223553934,1.0,1.4430379746835442,0.6292533275838855,0.5386496307069634,0.5069125051522807,1023.0172387375842,875.7170342963298,824.1199665858038,True,interactive,False,True
yang2016_10,yang2016,yang2016_B,experimental,1.4462,duplex,welded,191900,553.0,7.4,measured,,,798.0,SHS,130.7,130.7,6.0,3536.1,pin-pin,3876.1,reported,-,symmetric,0.858,2.045,2.903,0.000748948685534429,732.0,global_flexural,2992.800000000001,7774341.691999999,7774341.691999999,50.96745693740924,980.0503739909949,0.6231594789119028,4,1.0340984510502964,0.4,2938.938736216649,0.9820030527321063,1625.2331211278067,1.2877561505197563,0.4503969248990196,0.002881709223553934,1.0,1.4430379746835442,0.5452718778382923,0.4489751564311182,0.4160944809302061,886.193915882348,729.6892947953914,676.2505319262535,True,interactive,False,True
yang2016_11,yang2016,yang2016_B,experimental,1.4462,duplex,welded,191900,553.0,7.4,measured,,,798.0,SHS,130.1,130.1,6.0,4036.1,pin-pin,4376.1,reported,-,symmetric,0.122,-2.415,2.293,0.0005239825415324147,574.0,global_flexural,2978.3999999999996,7662832.484,7662832.484,50.722792378443316,757.8610310870858,0.6231594789119028,4,1.028871331668408,0.4,2933.1475241077296,0.9848064477933555,1622.0305808315745,1.4629676765895976,0.3538774217843196,0.002881709223553934,1.0,1.4430379746835442,0.4526634808643116,0.37775811676579474,0.341194636157903,734.2340087875816,612.7352175514637,553.4281338638211,True,interactive,False,True
yang2016_12,yang2016,yang2016_B,experimental,1.4462,duplex,welded,191900,553.0,7.4,measured,,,798.0,SHS,100.1,100.1,6.0,4033.1,pin-pin,4373.1,reported,-,symmetric,0.453,-4.33,3.8770000000000002,0.0008865564473714299,349.0,global_flexural,2258.3999999999996,3346500.883999999,3346500.883999999,38.49417704882995,331.42620745332823,0.6231594789119028,1,0.7675153625739773,0.4,2258.3999999999996,1.0,1248.8951999999997,1.9411968353476405,0.27944698642448146,0.002881709223553934,1.0,1.4430379746835442,0.26509766238466687,0.24423311638754966,0.21159068189869845,331.0791980834309,305.021566737452,264.25458698801134,True,global_flexural,False,True

File: data/processed/young2006.csv
specimen_id,source_id,study_id,data_type,material_grade,material_type,forming_route,E0,sigma_02,n,n_source,sigma_10,n_prime,sigma_u,section_type,b,h,t,L,boundary_condition,Le,Le_source,buckling_axis,buckling_axis_source,w_0,w_e,w_total,w_total_norm,N_u,reported_failure_mode,A,I_major,I_minor,R,N_cr,epsilon,section_class,cs_slenderness_norm,lambda_0,A_eff,rho_eff,N_squash,lambda_bar,chi_exp,Delta,aspect_ratio,hardening_ratio,chi_perfect,chi_kgw,chi_eurocode,N_perfect,N_kgw,N_eurocode,kgw_convergence_flag,inferred_failure_mode,anomalous_interactive_mode,flexural_scope
young2006_01,young2006,young2006_A,experimental,duplex,duplex,cold_formed,226000,757.0,3.0,measured,,,854.0,SHS,39.5,40.1,1.933,650.0,fixed-fixed,325.0,reported,-,symmetric,1.512,0.0,1.512,0.004652307692307693,222.8,global_flexural,292.787644,70986.40198867892,69321.94379872932,15.387178555583235,1463.9026416417498,0.5780036269270018,4,1.0563686081278838,0.4,285.4247832955875,0.9748525566044293,216.06656095475972,0.38418259217318335,1.0311637257310267,0.003349557522123894,1.0151898734177216,1.1281373844121532,1.4388876199130285,1.4417962471603525,1.0,310.8954996349875,311.52395672141614,216.06656095475972,True,local,False,True
young2006_02,young2006,young2006_A,experimental,duplex,duplex,cold_formed,226000,757.0,3.0,measured,,,854.0,SHS,40.0,40.1,1.937,1000.0,fixed-fixed,500.0,reported,-,symmetric,0.419,0.0,0.419,0.000838,197.8,global_flexural,295.299524,71817.5171477514,71535.90628808095,15.564338531601036,638.2521103652307,0.5780036269270018,4,1.0539544042113902,0.4,287.1187015098782,0.9722965266611069,217.34885704297778,0.5835560159833764,0.9100576956836159,0.003349557522123894,1.0025,1.1281373844121532,1.0223638954493564,1.029465402740877,0.8858976269519747,222.20962415792403,223.75312865101841,192.54883667509802,True,interactive,False,True
young2006_03,young2006,young2006_A,experimental,duplex,duplex,cold_formed,226000,757.0,3.0,measured,,,854.0,SHS,40.0,40.1,1.924,1501.0,fixed-fixed,750.5,reported,-,symmetric,0.127,0.0,0.127,0.0001692205196535643,136.0,global_flexural,293.417696,71405.91178946591,71126.00346562268,15.569370444930597,281.66650046756774,0.5780036269270018,4,1.0618372693644007,0.4,284.07079873185,0.9681447390679874,215.04159464001043,0.8737629731401729,0.6324357863308737,0.003349557522123894,1.0025,1.1281373844121532,0.6987360468790078,0.7020261009568638,0.6758487942479893,150.25731375331893,150.96481222867294,145.3356024506159,True,interactive,False,True
young2006_04,young2006,young2006_A,experimental,duplex,duplex,cold_formed,226000,757.0,3.0,measured,,,854.0,SHS,40.0,40.1,1.916,2000.0,fixed-fixed,1000.0,reported,-,symmetric,0.241,0.0,0.241,0.000241,106.3,global_flexural,292.2589760000001,71152.17530079906,70873.31590758623,15.57246799620651,158.08509947589596,0.5780036269270018,4,1.0667414318186743,0.4,282.1968290409479,0.9655711277143043,213.62299958399754,1.1624613870274134,0.49760559587219144,0.003349557522123894,1.0025,1.1281373844121532,0.5068204111488831,0.4597356679552632,0.48237318612533714,108.26849648001932,98.21011240435602,103.04600693898446,True,interactive,False,True
young2006_05,young2006,young2006_A,experimental,duplex,duplex,cold_formed,226000,757.0,3.0,measured,,,854.0,SHS,40.0,40.2,1.918,2500.0,fixed-fixed,1250.0,reported,-,symmetric,1.168,0.0,1.168,0.0009343999999999999,71.3,global_flexural,292.9323039999997,71635.42088314854,71075.71471407334,15.576754816828021,101.46339597189461,0.5780036269270018,4,1.0684497633000096,0.4,282.8093751894156,0.9654427706594487,214.0866970183876,1.452580279806589,0.3330426457739041,0.003349557522123894,1.0050000000000001,1.1281373844121532,0.3775407986704849,0.30916145234459164,0.3451181932136106,80.82646257704818,66.18735417786127,73.88521406605561,True,interactive,False,True
young2006_06,young2006,young2006_A,experimental,duplex,duplex,cold_formed,226000,757.0,3.0,measured,,,854.0,SHS,40.0,40.2,1.94,3000.0,fixed-fixed,1500.0,reported,-,symmetric,2.158,0.0,2.158,0.0014386666666666667,52.1,global_flexural,296.12160000000017,72336.49157632003,71771.00609792002,15.568238402599302,71.14996662664409,0.5780036269270018,4,1.0550551721463235,0.4,287.9720732020092,0.9724791207463725,217.99485941392095,1.7503938384894835,0.23899646138478137,0.003349557522123894,1.0050000000000001,1.1281373844121532,0.2849422819089781,0.2212329888399498,0.25317204570811813,62.115952685829505,48.227654299886396,55.19020451167598,True,interactive,False,True
young2006_07,young2006,young2006_B,experimental,duplex,duplex,cold_formed,200000,622.0,5.0,measured,,,770.0,SHS,50.2,50.0,1.533,1499.0,fixed-fixed,749.5,reported,-,symmetric,0.837,0.0,0.837,0.0011167444963308872,156.8,interactive,297.81284400000004,117556.21174553758,116832.77876871444,19.80663238608555,410.5359303452747,0.5998519696940723,4,1.6695893965450639,0.4,212.20025249612746,0.7125288810449271,131.9885570525913,0.5670123967493994,1.187981772825371,0.00311,1.004,1.2379421221864952,0.925620993028222,0.9276806563110334,0.8968657790916207,122.17137924738168,122.44323123209416,118.37602005215112,True,interactive,False,True
young2006_08,young2006,young2006_B,experimental,duplex,duplex,cold_formed,200000,622.0,5.0,measured,,,770.0,SHS,50.2,50.1,1.533,2000.0,fixed-fixed,1000.0,reported,-,symmetric,1.333,0.0,1.333,0.001333,124.7,global_flexural,298.1194440000004,117737.81554385344,117375.3537568318,19.842359133155654,231.68966160356948,0.5998519696940723,4,1.6695893965450639,0.4,212.24761687422773,0.711954960154251,132.01801769576963,0.7548545480650073,0.9445680383367541,0.00311,1.001996007984032,1.2379421221864952,0.7866120918308652,0.7843800419064398,0.7644794745374578,103.84696905903353,103.5522982526129,100.92506479753877,True,interactive,False,True
young2006_09,young2006,young2006_B,experimental,duplex,duplex,cold_formed,200000,622.0,5.0,measured,,,770.0,SHS,50.2,50.2,1.543,2500.0,fixed-fixed,1250.0,reported,-,symmetric,3.226,0.0,3.226,0.0025808,95.1,global_flexural,300.31100400000014,118617.06549306936,118617.06549306936,19.874122613757482,149.85004948924185,0.5998519696940723,4,1.658065133264893,0.4,214.76108171343537,0.7151289125370687,133.5813928257568,0.9441576978914383,0.7119255009120032,0.00311,1.0,1.2379421221864952,0.674127328003353,0.6391535836102428,0.6244464258786517,90.0508674165937,85.37902592823004,83.41442331393601,True,interactive,False,True
young2006_10,young2006,young2006_B,experimental,duplex,duplex,cold_formed,200000,622.0,5.0,measured,,,770.0,SHS,50.2,50.1,1.539,3000.0,fixed-fixed,1500.0,reported,-,symmetric,3.44,0.0,3.44,0.0022933333333333334,72.4,global_flexural,299.24931600000036,118155.84350908578,117792.05191970647,19.839988240026827,103.33875147022944,0.5998519696940723,4,1.6626568670162905,0.4,213.7256516290137,0.714205982108288,132.9373553132465,1.1342059264164213,0.5446174239693613,0.00311,1.001996007984032,1.2379421221864952,0.575088255989712,0.49685360749320134,0.4989081248146739,76.45071182297961,66.05040455799202,66.32352665715385,True,interactive,False,True
young2006_11,young2006,young2006_C,experimental,duplex,duplex,cold_formed,212000,486.0,6.0,measured,,,736.0,RHS,80.0,139.9,3.066,2200.0,fixed-fixed,1100.0,reported,minor,reported,0.394,0.0,0.394,0.0003581818181818182,525.1,interactive,1310.8253760000007,3519783.70337791,1476029.518070319,33.55637980338427,2552.379681544744,0.6986731917606183,4,2.034078120101721,0.4,951.1300282369317,0.7255962889117362,462.2491937231488,0.4255645482513663,1.13596736809993,0.002292452830188679,1.74875,1.51440329218107,0.9767294702945711,0.9773746502452244,0.9849826035931634,451.4924101293037,451.7906440412995,455.30741434226763,True,interactive,False,True
young2006_12,young2006,young2006_C,experimental,duplex,duplex,cold_formed,212000,486.0,6.0,measured,,,736.0,RHS,79.9,140.1,3.011,3000.0,fixed-fixed,1500.0,reported,minor,reported,0.927,0.0,0.927,0.0006180000000000001,513.5,interactive,1288.575515999999,3470583.5113567286,1449933.2597708274,33.544325878152634,1348.3452215853508,0.6986731917606183,4,2.0760332861434434,0.4,921.6428932950579,0.7152416617041004,447.91844614139814,0.5763667564866097,1.14641405019944,0.002292452830188679,1.7534418022528158,1.51440329218107,0.8620495532487112,0.8623921495961777,0.8906821735450503,386.1278963880492,386.2813516116601,398.95297518014206,True,interactive,False,True
young2006_13,young2006,young2006_D,experimental,duplex,duplex,cold_formed,208000,536.0,5.0,measured,,,766.0,RHS,80.8,160.1,2.864,2200.0,fixed-fixed,1100.0,reported,minor,reported,0.33,0.0,0.33,0.00030000000000000003,515.3,interactive,1347.0652160000009,4616935.884278551,1595131.6445066787,34.41152776806652,2706.289426594648,0.6589820065855772,4,2.664302825023928,0.4,817.9859993572572,0.6072356331686741,438.4404956554898,0.40250215473488743,1.1753020195582105,0.002576923076923077,1.9814356435643565,1.4291044776119404,1.0568212628701494,1.0578043455490327,0.998539461587983,463.35323831204903,463.7842615690489,437.8001364702012,True,interactive,False,True
young2006_14,young2006,young2006_D,experimental,duplex,duplex,cold_formed,208000,536.0,5.0,measured,,,766.0,RHS,80.9,160.4,2.878,3000.0,fixed-fixed,1500.0,reported,minor,reported,0.762,0.0,0.762,0.000508,439.4,interactive,1355.7912639999995,4662889.636375472,1609238.858565757,34.45195250999209,1468.2535962436261,0.6589820065855772,4,2.6560139583608486,0.4,825.4001867768754,0.6087959177002602,442.4145001124052,0.5489264270990863,0.993186253814829,0.002576923076923077,1.9826946847960445,1.4291044776119404,0.9090973728741657,0.9105537707453535,0.9086875985080555,402.1978597736249,402.8421913097712,402.01656965228335,True,interactive,False,True
