Repository: ikerdecimavilla/MSc-Dissertation-124

# MSc Dissertation — Machine Learning for Flexural Buckling of Ramberg–Osgood Struts

Machine-learning study of the critical flexural (global) buckling load of stainless steel struts where the stress–strain behaviour follows the Ramberg–Osgood law. The work extends the analytical framework of Köllner, Gardner & Wadee (2023).

- **Programme:** MSc Advanced Structural Engineering, Imperial College London
- **Supervisors:** Prof. Anton Köllner & Prof. Ahmer Wadee
- **Scope:** global (flexural) buckling only — local buckling is explicitly out of scope

---

## 1. What the project is

The dissertation builds a two-stage, physics-informed machine-learning framework on top of the Köllner–Gardner–Wadee (KGW) analytical solution:

- **Stage 1 — Direct prediction.** Predict the critical flexural buckling load from material and geometric inputs using ML.
- **Stage 2 — Physics-informed correction (the core contribution).** Extend the correction
  factor **β** from a univariate function of slenderness into a *multivariate* function of the physical imperfection drivers where mechanics stay central.

---

## 2. Current stage 

**Phase: foundational dataset construction.**

I am building the experimental dataset that the whole framework depends on, one published source at a
time. The data-handling infrastructure is in place (a tiered data dictionary, a master dataset with an
agreed schema, a source log keyed to Zotero citation keys, and per-source extraction notes),
and I am now populating it source by source.

**Progress so far**

- **3 sources fully extracted:** `afshan2013`, `behzadi2021`, `theofanous2009`
  (each has an extraction note in `notes/sources/`, an extracted CSV in `data/extracted/`, and its PDF
  moved into `data/pdfs/processed/`).
- **7 sources queued** in `data/pdfs/` awaiting extraction: `behzadi2023`, `behzadi2024`,
  `buchanan2018`, `huang2013`, `li2021`, `li2024`, `zhao2016`.

**Next steps**

- Continue ingestion data extraction
- Generate reusable python script that will calculate geometric properties (I,A,r,lambda,lambda_bar) for all sources and adds data to master_dataset.csv
- Write short methodlogy notebook to note down logic, decisions and implement src code
- Run light exploratory data analysis once a first clean dataset version exists.

---

## 3. Repository structure

```
MSC-DISSERTATION-124/
├── data/
│   ├── extracted/              # one clean CSV per source, as extracted from its paper
│   │   ├── afshan2013.csv
│   │   ├── behzadi2021.csv
│   │   └── theofanous2009.csv
│   ├── pdfs/                   # source PDFs (the ingestion queue)
│   │   ├── processed/
│   │   │  ├── afshan2013.pdf   # PDFs that have already been extracted
│   │   │  ├── behzadi2023.pdf
│   │   │  ├── theofanous2009.pdf        
│   │   ├── behzadi2023.pdf
│   │   ├── behzadi2024.pdf
│   │   ├── buchanan2018.pdf
│   │   ├── huang2013.pdf
│   │   ├── li2021.pdf
│   │   ├── li2024.pdf
│   │   └── zhao2016.pdf
│   ├── processed/              # cleaned / derived dataset versions, splits (later)
│   ├── data_dictionary.md      # schema: column definitions, tiers, units, flags
│   ├── master_dataset.csv      # the combined dataset (all sources, one row per specimen)
│   └── source_log.csv          # registry of every source, keyed to Zotero citation keys
├── notebooks/
│   └── 00_methodology.ipynb    # methodology narrative + reproducible steps (to be completed)
├── notes/
│   └── sources/                # per-source extraction notes (one .md per source)
│       ├── afshan2013.md
│       ├── behzadi2021.md
│       └── theofanous2009.md
├── references/
│   └── library.bib             # Zotero / Better BibTeX export (single source of truth for citations)
├── report/                     # LaTeX dissertation
├── src/                        # ingestion + analysis + ML pipeline code
├── .gitignore
├── environment.yml             # conda environment specification
└── README.md
```

File: data/master.csv (part 1 of 4)
specimen_id,source_id,study_id,data_type,material_grade,material_type,forming_route,E0,sigma_02,n,n_source,sigma_10,n_prime,sigma_u,section_type,b,h,t,t_f,t_w,L,boundary_condition,Le,Le_source,buckling_axis,buckling_axis_source,w_0,w_e,w_0_1,w_e_1,w_0_2,w_e_2,w_total,w_total_norm,N_u,reported_failure_mode,A,I_major,I_minor,R,N_cr,epsilon,section_class,cs_slenderness_norm,lambda_0,A_eff,rho_eff,N_squash,lambda_bar,chi_exp,Delta,aspect_ratio,hardening_ratio,chi_perfect,chi_kgw,chi_eurocode,N_perfect,N_kgw,N_eurocode,kgw_convergence_flag,inferred_failure_mode,anomalous_interactive_mode,flexural_scope
afshan2013_01,afshan2013,afshan2013_A,experimental,1.4003,ferritic,cold_formed,211150,404.0,5.8,measured,451.0,3.1,472.0,RHS,79.9,120.0,2.87,,,1077.0,pin-pin,1077.0,reported,minor,derived,0.95,0.0,,,,,0.95,0.0008820798514391829,463.0,,1114.4783999999981,2286869.1763243177,1217334.473729919,33.049822596044244,2187.103550157982,0.7647670077502876,4,1.6956835358129492,0.4,889.8637716830754,0.7984576207875154,359.5049637599625,0.40543176571280837,1.2878820786161385,0.00191333175467677,1.5018773466833542,1.1683168316831682,0.9710399763414753,0.9715657861176131,0.9968269681311963,349.0936915041169,349.282722728632,358.364243052959,True,interactive,False,True
afshan2013_02,afshan2013,afshan2013_A,experimental,1.4003,ferritic,cold_formed,211150,404.0,5.8,measured,451.0,3.1,472.0,RHS,79.9,120.0,2.81,,,1577.0,pin-pin,1577.0,reported,minor,derived,0.96,0.09,,,,,1.05,0.0006658211794546608,382.0,,1091.8536000000004,2242829.034830322,1194353.6490755205,33.07381289670813,1000.8301621495369,0.7647670077502876,4,1.7337091957701465,0.4,858.3395672685698,0.7861306380897306,346.7691851765022,0.5886268336635302,1.1015973054398291,0.00191333175467677,1.5018773466833542,1.1683168316831682,0.829918531012391,0.8296964658691803,0.8825061282376744,287.7901727620465,287.7131674132792,306.0259310022481,True,interactive,False,True
afshan2013_03,afshan2013,afshan2013_A,experimental,1.4003,ferritic,cold_formed,211150,404.0,5.8,measured,451.0,3.1,472.0,RHS,79.8,120.0,2.78,,,2077.0,pin-pin,2077.0,reported,minor,derived,1.05,0.33,,,,,1.3800000000000001,0.0006644198363023593,391.0,,1079.974400000001,2218840.4319709875,1179487.2211677872,33.04759726860481,569.7850867766573,0.7647670077502876,4,1.7533375490214334,0.4,842.5114502807411,0.7801216864776983,340.37462591341944,0.7728995411685601,1.1487342775646798,0.00191333175467677,1.5037593984962407,1.1683168316831682,0.7261796361493031,0.7144687637066105,0.7510774962987076,247.17312200026208,243.18703817346082,255.64772183466027,True,interactive,False,True
afshan2013_04,afshan2013,afshan2013_A,experimental,1.4003,ferritic,cold_formed,211150,404.0,5.8,measured,451.0,3.1,472.0,RHS,79.8,119.7,2.73,,,2577.0,pin-pin,2577.0,reported,minor,derived,1.1,0.62,,,,,1.7200000000000002,0.0006674427629026,308.0,,1059.4583999999977,2168976.719866319,1157840.3619619187,33.05844246454783,363.3378808957959,0.7647670077502876,4,1.7823296333558023,0.4,816.4088136342879,0.7705907222353323,329.8291607082523,0.9527724381647904,0.9338167654388779,0.00191333175467677,1.5,1.1683168316831682,0.6411794176465262,0.5845026496189456,0.6182891853096161,211.4796691857597,192.78601835556648,203.92980306565974,True,interactive,False,True
afshan2013_05,afshan2013,afshan2013_B,experimental,1.4003,ferritic,cold_formed,217200,417.0,6.4,measured,475.0,3.3,475.0,RHS,39.9,59.9,2.79,,,1177.0,pin-pin,1177.0,reported,minor,derived,1.12,0.0,,,,,1.12,0.0009515717926932881,103.0,,525.7475999999997,256214.23439051994,134089.60295051997,15.970146605938098,207.4921856493242,0.7634597868782603,1,0.8306747621534226,0.4,525.7475999999997,1.0,219.23674919999988,1.0279116877869585,0.46981174632377765,0.001919889502762431,1.5012531328320802,1.1390887290167866,0.6231934470178705,0.5412884460129089,0.5662627930642243,136.6269054469403,118.67031928338979,124.14561394431279,True,global_flexural,False,True
afshan2013_06,afshan2013,afshan2013_B,experimental,1.4003,ferritic,cold_formed,217200,417.0,6.4,measured,475.0,3.3,475.0,RHS,39.8,59.9,2.72,,,1577.0,pin-pin,1577.0,reported,minor,derived,1.09,0.0,,,,,1.09,0.0006911857958148384,72.0,,512.7744,250331.3328019199,130597.71012351992,15.958961003933124,112.57235247033677,0.7634597868782603,2,0.8542484328690978,0.4,512.7744,1.0,213.8269248,1.3782097696158253,0.3367209254276288,0.001919889502762431,1.5050251256281408,1.1390887290167866,0.471924482151351,0.3649905219187497,0.37503454693929683,100.91016075625588,78.04480088303325,80.19248386579109,True,global_flexural,False,True
afshan2013_07,afshan2013,afshan2013_B,experimental,1.4003,ferritic,cold_formed,217200,417.0,6.4,measured,475.0,3.3,475.0,RHS,39.9,59.9,2.79,,,2077.0,pin-pin,2077.0,reported,minor,derived,1.05,0.33,,,,,1.3800000000000001,0.0006644198363023593,51.0,,525.7475999999997,256214.23439051994,134089.60295051997,15.970146605938098,66.63182033208999,0.7634597868782603,1,0.8306747621534226,0.4,525.7475999999997,1.0,219.23674919999988,1.8139104295102062,0.23262523361662776,0.001919889502762431,1.5012531328320802,1.1390887290167866,0.300867630048294,0.24913535900246328,0.23811689328877006,65.96124115129618,54.61962621847498,52.20397361423321,True,global_flexural,False,True
afshan2013_08,afshan2013,afshan2013_B,experimental,1.4003,ferritic,cold_formed,217200,417.0,6.4,measured,475.0,3.3,475.0,RHS,39.9,59.9,2.76,,,2577.0,pin-pin,2577.0,reported,minor,derived,0.95,0.77,,,,,1.72,0.0006674427629025999,30.0,,520.4256000000003,253889.49649472008,132925.01873472004,15.981739200285157,42.907919720633025,0.7634597868782603,2,0.8406313435737078,0.4,520.4256000000003,1.0,217.0174752000001,2.2489439077729636,0.1382377155219986,0.001919889502762431,1.5012531328320802,1.1390887290167866,0.1975095565941895,0.17717812915132994,0.16286664429910105,42.863025299942535,38.45075024908116,35.3449079400874,True,global_flexural,False,True
afshan2013_09,afshan2013,afshan2013_C,experimental,1.4003,ferritic,cold_formed,211250,404.0,6.3,measured,456.0,2.6,447.0,SHS,80.0,80.1,2.79,,,1577.0,pin-pin,1577.0,reported,-,symmetric,1.15,0.0,,,,,1.15,0.0007292327203551046,273.0,,862.2215999999999,859733.9064547193,858067.80174552,31.546512438009167,719.3739086335852,0.7649480819821965,4,1.1373609350356924,0.4,800.2623038254418,0.9281399396923504,323.3059707454785,0.6703930781373192,0.8444013556895252,0.0019124260355029585,1.00125,1.1064356435643565,0.7855057308692479,0.7825154304737141,0.8259614962889219,253.95869284481876,252.9919108726201,267.03828335607784,True,interactive,False,True
afshan2013_10,afshan2013,afshan2013_C,experimental,1.4003,ferritic,cold_formed,211250,404.0,6.3,measured,456.0,2.6,447.0,SHS,79.8,80.0,2.79,,,2077.0,pin-pin,2077.0,reported,-,symmetric,1.05,0.33,,,,,1.3800000000000001,0.0006644198363023593,222.0,,860.5475999999999,855571.87661772,852252.5893633201,31.469998038037296,411.9000070042253,0.7649480819821965,4,1.1358346857938304,0.4,799.706347509437,0.9292993757805346,323.0813643938125,0.8856457735859996,0.6871334111657342,0.0019124260355029585,1.0025062656641603,1.1064356435643565,0.6822871431610102,0.6455160628299155,0.6670610018028023,220.43426112081568,208.5542103172111,215.5149785963528,True,interactive,False,True
afshan2013_11,afshan2013,afshan2013_C,experimental,1.4003,ferritic,cold_formed,211250,404.0,6.3,measured,456.0,2.6,447.0,SHS,79.8,80.1,2.78,,,2577.0,pin-pin,2577.0,reported,-,symmetric,1.05,0.67,,,,,1.7200000000000002,0.0006674427629026,164.0,,858.1304000000009,855314.0216353867,850345.2351725871,31.479005068955264,266.97027474625526,0.7649480819821965,4,1.1417585092901228,0.4,795.2216702436657,0.9266909437582737,321.2695547784409,1.0969916743567647,0.5104747635147076,0.0019124260355029585,1.0037593984962405,1.1064356435643565,0.5910617465878814,0.4923742123397844,0.5215797221981009,189.8901441728563,158.18484398278807,167.56768513204676,True,interactive,False,True
afshan2013_12,afshan2013,afshan2013_D,experimental,1.4509,ferritic,cold_formed,215130,483.0,6.3,measured,531.0,3.1,534.0,SHS,60.4,60.4,2.85,,,1177.0,pin-pin,1177.0,reported,-,symmetric,1.25,0.0,,,,,1.25,0.0010620220900594733,214.0,,656.0700000000002,363039.06812500005,363039.06812500005,23.523481176617263,556.4179869422885,0.7059943200108675,3,0.8855291946592612,0.4,656.0700000000002,1.0,316.88181000000003,0.7546543411769371,0.6753306540378572,0.002245154092874076,1.0,1.1055900621118013,0.7599932828506486,0.7517099871920053,0.7646278039168143,240.82804705755552,238.2032213364795,242.29664248148524,True,global_flexural,False,True
afshan2013_13,afshan2013,afshan2013_D,experimental,1.4509,ferritic,cold_formed,215130,483.0,6.3,measured,531.0,3.1,534.0,SHS,60.5,60.6,2.82,,,1577.0,pin-pin,1577.0,reported,-,symmetric,1.15,0.0,,,,,1.15,0.0007292327203551046,166.0,,651.1944000000003,363045.05570592004,362104.4720975201,23.580967280459355,309.15140492208366,0.7059943200108675,3,0.8992035923518874,0.4,651.1944000000003,1.0,314.5268952000001,1.0086564771450108,0.5277768055238792,0.002245154092874076,1.0016528925619834,1.1055900621118013,0.6412854562642314,0.5705898500763676,0.5792819331101989,201.70152349570418,179.46585397715347,182.19974786660504,True,global_flexural,False,True
afshan2013_14,afshan2013,afshan2013_D,experimental,1.4509,ferritic,cold_formed,215130,483.0,6.3,measured,531.0,3.1,534.0,SHS,60.4,60.5,2.86,,,2077.0,pin-pin,2077.0,reported,-,symmetric,1.1,0.28,,,,,1.3800000000000001,0.0006644198363023593,116.0,,658.8295999999996,365552.75647938653,364603.4270125865,23.524685262843903,179.45207148842712,0.7059943200108675,3,0.8837235170720642,0.4,658.8295999999996,1.0,318.2146967999998,1.331637077343729,0.36453376027728485,0.002245154092874076,1.0016556291390728,1.1055900621118013,0.49611985158412664,0.3915951507384285,0.3955019042373176,157.87262814830376,124.61133216057924,125.85451854070058,True,global_flexural,False,True
afshan2013_15,afshan2013,afshan2013_D,experimental,1.4509,ferritic,cold_formed,215130,483.0,6.3,measured,531.0,3.1,534.0,SHS,60.6,60.6,2.91,,,2577.0,pin-pin,2577.0,reported,-,symmetric,1.15,0.57,,,,,1.7199999999999998,0.0006674427629025998,82.0,,671.5115999999998,373428.07081812,373428.07081812,23.581787464057935,119.39299495130547,0.7059943200108675,2,0.86853926420141,0.4,671.5115999999998,1.0,324.34010279999995,1.6482037645428296,0.2528210335142066,0.002245154092874076,1.0,1.1055900621118013,0.35923822885040024,0.2915451049856535,0.28038661639216883,116.51536407502873,94.55976932188364,90.9406239843802,True,global_flexural,False,True
buchanan2018_01,buchanan2018,buchanan2018_A,experimental,1.4432,austenitic,cold_formed,196050,283.5,8.6,measured,323.5,3.65,615.0,CHS,105.74,,2.78,,,554.27,pin-pin,554.27,reported,-,symmetric,0.25,0.21,,,,,0.45999999999999996,0.0008299204358886463,267.0,global_flexural,899.2142953258232,1192413.2324776296,1192413.2324776296,36.41512391850396,7510.184962027401,0.8796930796227198,1,0.5461219720116726,0.4,899.2142953258232,1.0,254.92725272487087,0.1842395297044825,1.047357617304881,0.0014460596786534047,1.0,2.1693121693121693,1.1062888397486719,1.1063913373668723,1.0,282.02317463731384,282.04930407353254,254.92725272487087,True,yielding,False,True
buchanan2018_02,buchanan2018,buchanan2018_A,experimental,1.4432,austenitic,cold_formed,196050,283.5,8.6,measured,323.5,3.65,615.0,CHS,105.81,,2.88,,,754.21,pin-pin,754.21,reported,-,symmetric,0.05,0.68,,,,,0.7300000000000001,0.0009679001869505841,244.8,global_flexural,931.288699681914,1234292.7095226592,1234292.7095226592,36.40549288912319,4198.558251745324,0.8796930796227198,1,0.5275083836624396,0.4,931.288699681914,1.0,264.0203463598226,0.250765973541517,0.9272012682930582,0.0014460596786534047,1.0,2.1693121693121693,1.0263511817814297,1.0264718648937232,1.0,270.9775945007463,271.0094572978538,264.0203463598226,True,yielding,False,True
buchanan2018_03,buchanan2018,buchanan2018_A,experimental,1.4432,austenitic,cold_formed,196050,283.5,8.6,measured,323.5,3.65,615.0,CHS,105.77,,2.72,,,754.21,pin-pin,754.21,reported,-,symmetric,0.4,0.46,,,,,0.8600000000000001,0.0011402659736678114,242.2,global_flexural,880.5758544306041,1169702.0280994962,1169702.0280994962,36.44636624548461,3978.847208827513,0.8796930796227198,2,0.5583271409460754,0.4,880.5758544306041,1.0,249.64325473107624,0.25048474805717524,0.970184434828434,0.0014460596786534047,1.0,2.1693121693121693,1.026635232796711,1.0267558464582502,1.0,256.29256093696705,256.32267132399875,249.64325473107624,True,yielding,False,True
buchanan2018_04,buchanan2018,buchanan2018_A,experimental,1.4432,austenitic,cold_formed,196050,283.5,8.6,measured,323.5,3.65,615.0,CHS,105.78,,2.79,,,954.0,pin-pin,954.0,reported,-,symmetric,0.2,0.8,,,,,1.0,0.0010482180293501049,253.4,global_flexural,902.7118304270632,1197754.6390075553,1197754.6390075553,36.42582222819411,2546.464957995865,0.8796930796227198,1,0.5443703956153944,0.4,902.7118304270632,1.0,255.91880392607243,0.3170167771673969,0.9901578004920654,0.0014460596786534047,1.0,2.1693121693121693,0.9678762509770843,0.9680054310716036,1.0,247.6977324985065,247.73079211378695,255.91880392607243,True,yielding,False,True
buchanan2018_05,buchanan2018,buchanan2018_A,experimental,1.4432,austenitic,cold_formed,196050,283.5,8.6,measured,323.5,3.65,615.0,CHS,105.84,,2.83,,,1154.0,pin-pin,1154.0,reported,-,symmetric,0.25,0.9,,,,,1.15,0.0009965337954939341,248.8,global_flexural,915.8317496669845,1215660.0677630554,1215660.0677630554,36.43327634182796,1766.3108045425809,0.8796930796227198,1,0.5369805251338168,0.4,915.8317496669845,1.0,259.6383010305901,0.38339885941275226,0.9582561548601677,0.0014460596786534047,1.0,2.1693121693121693,0.9213748592833357,0.9214728095075208,1.0,239.22420307662435,239.2496347064173,259.6383010305901,True,yielding,False,True
buchanan2018_06,buchanan2018,buchanan2018_A,experimental,1.4432,austenitic,cold_formed,196050,283.5,8.6,measured,323.5,3.65,615.0,CHS,105.63,,2.74,,,1657.0,pin-pin,1657.0,reported,-,symmetric,1.0,0.75,,,,,1.75,0.001056125528062764,201.3,global_flexural,885.6734026703193,1172837.4709888722,1172837.4709888722,36.39000498076362,826.5314968222054,0.8796930796227198,1,0.5535181379060484,0.4,885.6734026703193,1.0,251.08840965703553,0.5511675353244267,0.8017096459169818,0.0014460596786534047,1.0,2.1693121693121693,0.8325351414559138,0.8316592698642754,0.9072322294595531,209.03992465176051,208.82000344675225,227.79549768460592,True,global_flexural,False,True
buchanan2018_07,buchanan2018,buchanan2018_A,experimental,1.4432,austenitic,cold_formed,196050,283.5,8.6,measured,323.5,3.65,615.0,CHS,105.88,,2.71,,,2152.9,pin-pin,2152.9,reported,-,symmetric,0.75,1.41,,,,,2.16,0.001003297877281806,185.5,global_flexural,878.3600891320284,1169469.813107532,1169469.813107532,36.48868488997649,488.2113734464234,0.8796930796227198,2,0.560970187344355,0.4,878.3600891320284,1.0,249.01508526893008,0.7141819707128718,0.7449347889894486,0.0014460596786534047,1.0,2.1693121693121693,0.7655233182300942,0.7572503935289122,0.7943953708465933,190.6268543644212,188.56677131453293,197.81643100860776,True,global_flexural,False,True
buchanan2018_08,buchanan2018,buchanan2018_A,experimental,1.4432,austenitic,cold_formed,196050,283.5,8.6,measured,323.5,3.65,615.0,CHS,105.64,,2.73,,,2652.5,pin-pin,2652.5,reported,-,symmetric,0.5,2.19,,,,,2.69,0.0010141376060320453,159.4,global_flexural,882.6125489479258,1169232.2584198439,1169232.2584198439,36.39697961369872,321.5559837419074,0.8796930796227198,2,0.5555982704235157,0.4,882.6125489479258,1.0,250.22065762673697,0.8821314029004911,0.6370377310644857,0.0014460596786534047,1.0,2.1693121693121693,0.7039630022841875,0.6618246763340274,0.6696563676663719,176.14608537644153,165.6022057459027,167.56185670141153,True,global_flexural,False,True
buchanan2018_09,buchanan2018,buchanan2018_A,experimental,1.4432,austenitic,cold_formed,196050,283.5,8.6,measured,323.5,3.65,615.0,CHS,105.67,,2.7,,,3083.0,pin-pin,3083.0,reported,-,symmetric,5.5,-2.55,,,,,2.95,0.000956860201102822,150.8,global_flexural,873.4224479583814,1158388.6294234886,1158388.6294234886,36.417905795089325,235.81630409794613,0.8796930796227198,2,0.5619311183100272,0.4,873.4224479583814,1.0,247.61526399620112,1.0247119294202598,0.6090093056715339,0.0014460596786534047,1.0,2.1693121693121693,0.651965926625974,0.5601455380122584,0.5684101055921252,161.43671503801843,138.7005852711995,140.74701835430264,True,global_flexural,False,True
buchanan2018_10,buchanan2018,buchanan2018_B,experimental,1.4307/1.4301,austenitic,cold_formed,199700,373.0,4.6,measured,424.0,2.95,714.5,CHS,103.97,,1.89,,,553.77,pin-pin,553.77,reported,-,symmetric,0.05,0.42,,,,,0.47,0.0008487278111851491,241.1,global_flexural,606.111240568263,789755.256424082,789755.256424082,36.09691555382537,5075.881636972874,0.7740319726612733,4,1.0202014342764476,0.4,571.6695700404706,0.9431759911010701,213.23274962509555,0.2049609901275642,1.1306893543505885,0.0018678017025538307,1.0,1.915549597855228,1.3901389166259908,1.3905341276693586,1.0,296.42314355301147,296.507415490471,213.23274962509555,True,local,False,True
buchanan2018_11,buchanan2018,buchanan2018_B,experimental,1.4307/1.4301,austenitic,cold_formed,199700,373.0,4.6,measured,424.0,2.95,714.5,CHS,104.01,,1.89,,,753.84,pin-pin,753.84,reported,-,symmetric,0.15,0.7,,,,,0.85,0.0011275602249814283,232.1,global_flexural,606.3487449728748,790683.8037185707,790683.8037185707,36.11105526705082,2742.3463051486706,0.7740319726612733,4,1.020593932664166,0.4,571.8706371879612,0.9431381559362244,213.3077476711095,0.27889592358529947,1.0880992487805248,0.0018678017025538307,1.0,1.915549597855228,1.2058123092200075,1.2063387427232504,1.0,257.2091077938192,257.32140013869457,213.3077476711095,True,local,False,True
buchanan2018_12,buchanan2018,buchanan2018_B,experimental,1.4307/1.4301,austenitic,cold_formed,199700,373.0,4.6,measured,424.0,2.95,714.5,CHS,103.97,,1.88,,,954.0,pin-pin,954.0,reported,-,symmetric,0.15,1.0,,,,,1.15,0.0012054507337526203,204.2,global_flexural,602.9633647293663,785804.6564675397,785804.6564675397,36.10038521262621,1701.7496064731833,0.7740319726612733,4,1.0256280376502585,0.4,568.3854373685951,0.9426533527848893,212.007768138486,0.3529620861617124,0.9631722544553845,0.0018678017025538307,1.0,1.915549597855228,1.0776910794837125,1.0783958607999016,1.0,228.4788805040976,228.62829961796857,212.007768138486,True,local,False,True
buchanan2018_13,buchanan2018,buchanan2018_B,experimental,1.4307/1.4301,austenitic,cold_formed,199700,373.0,4.6,measured,424.0,2.95,714.5,CHS,103.92,,1.75,,,2653.5,pin-pin,2653.5,reported,-,symmetric,0.25,2.24,,,,,2.49,0.0009383832673827021,109.0,global_flexural,561.7089124802214,733154.5071826346,733154.5071826346,36.12784833061608,205.22730169988418,0.7740319726612733,4,1.1012876761951438,0.4,525.4597472299743,0.9354662807641964,195.9964857167804,0.9772520150942314,0.5561324204430257,0.0018678017025538307,1.0,1.915549597855228,0.5949991600443063,0.5354133292070717,0.6009925254621211,116.61774437312022,104.93913093050767,117.7924229326284,True,interactive,False,True
buchanan2018_14,buchanan2018,buchanan2018_C,experimental,1.4307/1.4301,austenitic,cold_formed,204400,346.0,5.0,measured,390.0,2.8,738.0,CHS,104.14,,1.86,,,1153.5,pin-pin,1153.5,reported,-,symmetric,2.0,-0.97,,,,,1.03,0.0008929345470307759,180.8,global_flexural,597.6590996930453,781787.2598594525,781787.2598594525,36.1674197310231,1185.3156757150116,0.8130676466772108,3,0.9410414636108264,0.4,597.6590996930453,1.0,206.79004849379368,0.4176839656254912,0.8743167348569305,0.0016927592954990216,1.0,2.132947976878613,0.9582748580692882,0.9589156867190994,0.9896351635531163,198.16170437053137,198.29422135810205,204.64670346231236,True,global_flexural,False,True
buchanan2018_15,buchanan2018,buchanan2018_C,experimental,1.4307/1.4301,austenitic,cold_formed,204400,346.0,5.0,measured,390.0,2.8,738.0,CHS,104.09,,1.85,,,1656.6,pin-pin,1656.6,reported,-,symmetric,0.05,1.67,,,,,1.72,0.0010382711577930702,154.8,global_flexural,594.2134008705885,776669.6041025739,776669.6041025739,36.15321579749164,570.9283799746734,0.8130676466772108,3,0.9456739164113107,0.4,594.2134008705885,1.0,205.59783670122363,0.6000928531350525,0.7529262101378847,0.0016927592954990216,1.0,2.132947976878613,0.8031185483165202,0.8027888639396086,0.874786243498164,165.1194361485037,165.05165375381648,179.85415923921238,True,global_flexural,False,True
buchanan2018_16,buchanan2018,buchanan2018_C,experimental,1.4307/1.4301,austenitic,cold_formed,204400,346.0,5.0,measured,390.0,2.8,738.0,CHS,104.08,,1.79,,,2153.6,pin-pin,2153.6,reported,-,symmetric,0.75,1.41,,,,,2.16,0.0010029717682020804,126.4,global_flexural,575.2227874389026,752567.4385236104,752567.4385236104,36.17051319790749,327.3376614717109,0.8130676466772108,3,0.9772785865753533,0.4,575.2227874389026,1.0,199.0270844538603,0.7797548825046723,0.6350894419563425,0.0016927592954990216,1.0,2.132947976878613,0.6939543580202808,0.680940198151646,0.7459715641818032,138.11571262082686,135.52554232555602,148.46854550459003,True,global_flexural,False,True
buchanan2018_17,buchanan2018,buchanan2018_C,experimental,1.4307/1.4301,austenitic,cold_formed,204400,346.0,5.0,measured,390.0,2.8,738.0,CHS,104.1,,1.79,,,3084.0,pin-pin,3084.0,reported,-,symmetric,2.0,0.98,,,,,2.98,0.0009662775616083009,89.7,global_flexural,575.3352564559015,753008.8663998524,753008.8663998524,36.177583183512944,159.71731032938163,0.8130676466772108,3,0.9774663803083616,0.4,575.3352564559015,1.0,199.0659987337419,1.1164069965936205,0.45060432505089454,0.0016927592954990216,1.0,2.132947976878613,0.5374429051534569,0.436282302137338,0.5096256403846345,106.98660867673664,86.84897220482533,101.44913708349007,True,global_flexural,False,True
buchanan2018_18,buchanan2018,buchanan2018_D,experimental,1.4462,duplex,cold_formed,217950,579.5,4.5,measured,633.0,2.45,846.5,CHS,88.63,,2.37,,,403.9,pin-pin,403.9,reported,-,symmetric,0.2,0.29,,,,,0.49,0.0012131715771230504,425.2,global_flexural,642.2552640478126,597811.5610442902,597811.5610442902,30.50902427971108,7882.667755480605,0.6487479526570138,3,0.9872744394364364,0.4,642.2552640478126,1.0,372.1869255157074,0.21729210414007205,1.1424366920219913,0.00265886671254875,1.0,1.460742018981881,1.479052597276443,1.4795847146891872,1.0,550.484038856341,550.6820860002036,372.1869255157074,True,yielding,False,True
buchanan2018_19,buchanan2018,buchanan2018_D,experimental,1.4462,duplex,cold_formed,217950,579.5,4.5,measured,633.0,2.45,846.5,CHS,88.63,,2.35,,,553.83,pin-pin,553.83,reported,-,symmetric,0.3,0.12,,,,,0.42,0.0007583554520340176,404.6,global_flexural,636.9830432565594,593171.4212019657,593171.4212019657,30.515899339524633,4159.909508388408,0.6487479526570138,3,0.9956767750912148,0.4,636.9830432565594,1.0,369.1316735671762,0.2978850543777837,1.0960858386658308,0.00265886671254875,1.0,1.460742018981881,1.2720956632864564,1.2728596252991036,1.0,469.57080112647674,469.85280370274694,369.1316735671762,True,yielding,False,True
buchanan2018_20,buchanan2018,buchanan2018_D,experimental,1.4462,duplex,cold_formed,217950,579.5,4.5,measured,633.0,2.45,846.5,CHS,88.78,,2.41,,,753.93,pin-pin,753.93,reported,-,symmetric,0.05,0.75,,,,,0.8,0.0010611064687703104,389.6,global_flexural,653.9278515522254,610244.2449538154,610244.2449538154,30.548291687097667,2309.3952136242324,0.6487479526570138,3,0.9725313011274219,0.4,653.9278515522254,1.0,378.95118997451465,0.4050815908585755,1.0281007430698437,0.00265886671254875,1.0,1.460742018981881,1.0907276600245825,1.0919795412664897,0.9970318020548606,413.3325447044334,413.8069465907609,377.8263878311242,True,global_flexural,False,True
buchanan2018_21,buchanan2018,buchanan2018_D,experimental,1.4462,duplex,cold_formed,217950,579.5,4.5,measured,633.0,2.45,846.5,CHS,88.77,,2.37,,,954.0,pin-pin,954.0,reported,-,symmetric,0.15,0.74,,,,,0.89,0.0009329140461215933,344.4,global_flexural,643.2976444902741,600725.5653441817,600725.5653441817,30.558503112881688,1419.8288095513192,0.6487479526570138,3,0.9888339387202129,0.4,643.2976444902741,1.0,372.79098498211386,0.5124065925422426,0.923842082759925,0.00265886671254875,1.0,1.460742018981881,0.9622287984914155,0.9640994518126317,0.9320315400410943,358.71022156777076,359.40758426194697,347.45295584631606,True,global_flexural,False,True
buchanan2018_22,buchanan2018,buchanan2018_D,experimental,1.4462,duplex,cold_formed,217950,579.5,4.5,measured,633.0,2.45,846.5,CHS,88.77,,2.37,,,1154.0,pin-pin,1154.0,reported,-,symmetric,0.05,0.96,,,,,1.01,0.0008752166377816291,295.3,global_flexural,643.2976444902741,600725.5653441817,600725.5653441817,30.558503112881688,970.333702406225,0.6487479526570138,3,0.9888339387202129,0.4,643.2976444902741,1.0,372.79098498211386,0.6198293582743689,0.7921328891957198,0.00265886671254875,1.0,1.460742018981881,0.8625733579640541,0.8645376256616005,0.8613335378463035,321.5595717347492,322.2918330244861,321.0973779718523,True,global_flexural,False,True
buchanan2018_23,buchanan2018,buchanan2018_D,experimental,1.4462,duplex,cold_formed,217950,579.5,4.5,measured,633.0,2.45,846.5,CHS,88.63,,2.35,,,1656.6,pin-pin,1656.6,reported,-,symmetric,1.0,0.62,,,,,1.62,0.0009779065555957987,243.4,global_flexural,636.9830432565594,593171.4212019657,593171.4212019657,30.515899339524633,464.94493759435636,0.6487479526570138,3,0.9956767750912148,0.4,636.9830432565594,1.0,369.1316735671762,0.8910250096279297,0.6593853018568048,0.00265886671254875,1.0,1.460742018981881,0.6764904013740355,0.6529262978550923,0.6630948567821313,249.7140340113285,241.0157770432708,244.76931421777516,True,global_flexural,False,True
buchanan2018_24,buchanan2018,buchanan2018_D,experimental,1.4462,duplex,cold_formed,217950,579.5,4.5,measured,633.0,2.45,846.5,CHS,88.77,,2.3,,,2152.8,pin-pin,2152.8,reported,-,symmetric,2.75,0.26,,,,,3.01,0.0013981791155704196,164.7,global_flexural,624.8030885385905,584374.4939811883,584374.4939811883,30.582574491039843,271.2317345893653,0.6487479526570138,4,1.018928884681263,0.4,590.6396397021665,0.9453212548671421,342.27567120740554,1.1233569193546846,0.481191080333017,0.00265886671254875,1.0,1.460742018981881,0.5543800198623579,0.4757215787404546,0.505413169893225,189.75079340236334,162.82792267123574,172.9906319622661,True,interactive,False,True
buchanan2018_25,buchanan2018,buchanan2018_D,experimental,1.4462,duplex,cold_formed,217950,579.5,4.5,measured,633.0,2.45,846.5,CHS,88.72,,2.33,,,2653.4,pin-pin,2653.4,reported,-,symmetric,2.0,0.67,,,,,2.67,0.0010062561242179845,126.4,global_flexural,632.36710117064,590366.9382745263,590366.9382745263,30.55458435325212,180.37369303750478,0.6487479526570138,4,1.0052431030111562,0.4,598.6035164615656,0.9466076197724848,346.89073778947727,1.3867869729872178,0.36437986440765174,0.00265886671254875,1.0,1.460742018981881,0.43774259023961853,0.3451632555782149,0.3714149137458667,151.8488500900981,119.73393638534488,128.84039345531878,True,interactive,False,True
buchanan2018_26,buchanan2018,buchanan2018_D,experimental,1.4462,duplex,cold_formed,217950,579.5,4.5,measured,633.0,2.45,846.5,CHS,88.67,,2.32,,,3082.5,pin-pin,3082.5,reported,-,symmetric,1.25,1.75,,,,,3.0,0.0009732360097323601,100.5,global_flexural,629.3615394789508,587013.7603752037,587013.7603752037,30.540352199999262,132.8919671007146,0.6487479526570138,4,1.0090070798556394,0.4,595.5353399796244,0.9462531512056946,345.11272951819234,1.6115030220745399,0.29120919457334077,0.00265886671254875,1.0,1.460742018981881,0.35360113757692185,0.274292711441421,0.29116922628160063,122.03225374990934,94.6619063324947,100.48620643374338,True,interactive,False,True
buchanan2018_27,buchanan2018,buchanan2018_E,experimental,1.4512,ferritic,cold_formed,218750,360.0,5.1,measured,375.5,1.6,438.0,CHS,80.01,,1.34,,,448.9,pin-pin,448.9,reported,-,symmetric,0.27,0.08,,,,,0.35000000000000003,0.0007796836711962576,119.4,global_flexural,331.1797860375986,256282.0078148955,256282.0078148955,27.81807977736783,2745.786175144637,0.8246070893776332,3,0.9756697364242618,0.4,331.1797860375986,1.0,119.22472297353549,0.20837701092250657,1.0014701399348473,0.0016457142857142857,1.0,1.2166666666666666,1.2791144945094555,1.2794194132412573,1.0,152.5020712593237,152.53842511065224,119.22472297353549,True,yielding,False,True
buchanan2018_28,buchanan2018,buchanan2018_E,experimental,1.4512,ferritic,cold_formed,218750,360.0,5.1,measured,375.5,1.6,438.0,CHS,80.04,,1.34,,,698.6,pin-pin,698.6,reported,-,symmetric,0.08,0.53,,,,,0.61,0.0008731749212711136,111.1,global_flexural,331.3060780622734,256575.25447841125,256575.25447841125,27.82868484136467,1135.0249618953899,0.8246070893776332,3,0.9760355668466181,0.4,331.3060780622734,1.0,119.27018810241843,0.32416285278493423,0.9314984889987545,0.0016457142857142857,1.0,1.2166666666666666,1.0627503625738481,1.0632127045359578,1.0,126.75443565009626,126.80957926288472,119.27018810241843,True,yielding,False,True
buchanan2018_29,buchanan2018,buchanan2018_E,experimental,1.4512,ferritic,cold_formed,218750,360.0,5.1,measured,375.5,1.6,438.0,CHS,80.03,,1.34,,,899.1,pin-pin,899.1,reported,-,symmetric,0.53,0.31,,,,,0.8400000000000001,0.0009342676009342676,105.8,global_flexural,331.26398072071515,256477.48074682665,256477.48074682665,27.825149819902144,684.9849836441232,0.8246070893776332,3,0.9759136233724992,0.4,331.26398072071515,1.0,119.25503305945746,0.417251429370138,0.8871742960085456,0.0016457142857142857,1.0,1.2166666666666666,0.9508466660462186,0.9514334942783459,0.9898899021903659,113.3932505938167,113.46323281403927,118.04935301093519,True,global_flexural,False,True
buchanan2018_30,buchanan2018,buchanan2018_E,experimental,1.4512,ferritic,cold_formed,218750,360.0,5.1,measured,375.5,1.6,438.0,CHS,80.13,,1.34,,,1099.1,pin-pin,1099.1,reported,-,symmetric,0.28,0.71,,,,,0.99,0.0009007369666090439,97.8,global_flexural,331.6849541362955,257456.33659956328,257456.33659956328,27.860500040379772,460.1262143597653,0.8246070893776332,3,0.9771330581136868,0.4,331.6849541362955,1.0,119.40658348906638,0.50941959687277,0.8190503165091829,0.0016457142857142857,1.0,1.2166666666666666,0.8666337135380653,0.8671193623949606,0.9339105441550966,103.48177087002263,103.53976054079986,111.51506736197494,True,global_flexural,False,True
buchanan2018_31,buchanan2018,buchanan2018_E,experimental,1.4512,ferritic,cold_formed,218750,360.0,5.1,measured,375.5,1.6,438.0,CHS,80.0,,1.34,,,1599.3,pin-pin,1599.3,reported,-,symmetric,0.77,0.8,,,,,1.57,0.000981679484774589,77.9,global_flexural,331.1376886960411,256184.30860823425,256184.30860823425,27.8145447562961,216.24220347383172,0.8246070893776332,3,0.9755477929501428,0.4,331.1376886960411,1.0,119.20956793057479,0.7424809714659418,0.6534710372020421,0.0016457142857142857,1.0,1.2166666666666666,0.7126492781223068,0.7040458748822337,0.7736291978749249,84.95461253099623,83.9290045480146,92.22400241714695,True,global_flexural,False,True
buchanan2018_32,buchanan2018,buchanan2018_F,experimental,1.4512,ferritic,cold_formed,219550,337.0,5.6,measured,346.0,2.4,467.0,CHS,101.7,,1.34,,,799.3,pin-pin,799.3,reported,-,symmetric,0.3,0.38,,,,,0.6799999999999999,0.0008507444013511823,137.5,global_flexural,422.488919877125,532015.2220838692,532015.2220838692,35.48578095519388,1804.4199473234987,0.8538391302939227,4,1.1567021345300614,0.4,392.4307434452317,0.9288545213431034,132.2491605410431,0.2707245573435029,1.0397041420714903,0.0015349578683671145,1.0,1.3857566765578635,1.1015680423343142,1.1018716807867583,1.0,145.68144887755327,145.72160480799698,132.2491605410431,True,local,False,True
buchanan2018_33,buchanan2018,buchanan2018_F,experimental,1.4512,ferritic,cold_formed,219550,337.0,5.6,measured,346.0,2.4,467.0,CHS,101.82,,1.34,,,1099.5,pin-pin,1099.5,reported,-,symmetric,0.69,0.33,,,,,1.02,0.0009276944065484312,121.2,global_flexural,422.9940879758226,533925.662278268,533925.662278268,35.528203585320774,957.02551041819,0.8538391302939227,4,1.158066974806793,0.4,392.84556911205266,0.9287259096030365,132.38895679076177,0.3719324944061304,0.9154842136233032,0.0015349578683671145,1.0,1.3857566765578635,0.9728971599571611,0.973297279664279,1.0,128.80084007142344,128.8538115020402,132.38895679076177,True,local,False,True
buchanan2018_34,buchanan2018,buchanan2018_F,experimental,1.4512,ferritic,cold_formed,219550,337.0,5.6,measured,346.0,2.4,467.0,CHS,101.71,,1.34,,,1599.3,pin-pin,1599.3,reported,-,symmetric,0.84,0.58,,,,,1.42,0.0008878884511973989,104.1,global_flexural,422.53101721868256,532174.2510814734,532174.2510814734,35.48931617402625,450.84490907029874,0.8538391302939227,4,1.156815871219789,0.4,392.4653164117942,0.9288438017999333,132.26081163077464,0.5416291214213185,0.787081212616556,0.0015349578683671145,1.0,1.3857566765578635,0.8304685499631849,0.8303992611316272,0.9134079205295045,109.83844445196335,109.82928025486459,120.80807291921036,True,interactive,False,True
gardner2004_01,gardner2004,gardner2004_A,experimental,1.4301,austenitic,cold_formed,203200,416.0,3.5,measured,544.0,3.1,,SHS,79.6,79.7,3.78,,,1899.8,pin-pin,1899.8,reported,-,symmetric,0.4,0.0,,,,,0.4,0.00021054847878724077,293.0,,1147.1544000000004,1104373.2377815202,1102195.5726499206,30.99690936915788,612.4439439102451,0.7393319427778848,2,0.8408266968624369,0.4,1147.1544000000004,1.0,477.21623040000014,0.8827229757478853,0.6139774411159673,0.002047244094488189,1.0012562814070354,,0.6246637036949597,0.603069068964634,0.6692192668649249,298.0996579450113,287.7943477621403,319.3622958443312,True,global_flexural,False,True
gardner2004_02,gardner2004,gardner2004_A,experimental,1.4301,austenitic,cold_formed,203200,416.0,3.5,measured,544.0,3.1,,SHS,79.8,79.5,3.74,,,2000.7,pin-pin,2000.7,reported,-,symmetric,0.4,0.0,,,,,0.4,0.000199930024491428,307.0,,1135.6136000000006,1096512.3886733868,1090041.833597787,30.981774621842725,546.138345511205,0.7393319427778848,2,0.8519399214488078,0.4,1135.6136000000006,1.0,472.41525760000025,0.9300592632630941,0.649852000038366,0.002047244094488189,1.0037735849056604,,0.5962829381467025,0.5635384605184431,0.6345950552307186,281.6931578270595,266.22416699332786,299.7923864885063,True,global_flexural,False,True
gardner2004_03,gardner2004,gardner2004_B,experimental,1.4301,austenitic,cold_formed,207100,370.0,4.7,measured,446.0,2.4,,SHS,99.9,99.8,1.86,,,2000.3,pin-pin,2000.3,reported,-,symmetric,0.1,0.0,,,,,0.1,4.999250112483128e-05,176.0,,729.0455999999995,1168034.3122471198,1166248.1184483196,39.9961447475394,595.7726063668068,0.7914317540787843,4,2.1282369637728262,0.4,426.4504289655855,0.5849434232448365,157.78665871726665,0.5146297334864871,1.1154301728092824,0.0017865765330758088,1.001002004008016,,0.8806462722667002,0.8814761627185775,0.930630136189147,138.9542328127789,139.085178454282,146.84101969088033,True,interactive,False,True
gardner2004_04,gardner2004,gardner2004_C,experimental,1.4301,austenitic,cold_formed,208800,379.0,3.8,measured,468.0,2.6,,SHS,100.2,100.1,2.83,,,2000.4,pin-pin,2000.4,reported,-,symmetric,0.1,0.0,,,,,0.1,4.999000199960008e-05,350.0,,1101.6623999999993,1741818.6562143192,1739137.5563247192,39.732208268355585,895.6338139451864,0.7851812604489943,4,1.3858647900609413,0.4,896.4672214382803,0.8137404176073186,339.7610769251082,0.6159161209615129,1.0301356564076016,0.0018151340996168583,1.000999000999001,,0.8044648433774647,0.8055820948330038,0.8640172308521942,273.32584153431594,273.70544009204605,293.55942483619134,True,interactive,False,True
gardner2004_05,gardner2004,gardner2004_D,experimental,1.4301,austenitic,cold_formed,203400,437.0,3.9,measured,563.0,2.9,,SHS,100.0,99.8,3.77,,,2000.4,pin-pin,2000.4,reported,-,symmetric,0.6,0.0,,,,,0.6,0.00029994001199760045,464.0,,1449.640400000002,2239601.807080388,2232630.540835589,39.24445377515133,1120.0408526292483,0.7217038790589314,4,1.1069171693971853,0.4,1368.5568336215738,0.9440664275233857,598.0593362926277,0.7307270856445938,0.7758427497785386,0.0021484759095378564,1.0020040080160322,,0.7415664041824919,0.73975564124167,0.7822837953083301,443.50071150229155,442.4177678197204,467.85212741457775,True,interactive,False,True
gardner2004_06,gardner2004,gardner2004_E,experimental,1.4301,austenitic,cold_formed,197900,473.0,4.4,measured,590.0,2.6,,SHS,100.5,100.1,5.92,,,1999.9,pin-pin,1999.9,reported,-,symmetric,0.3,0.0,,,,,0.3,0.00015000750037501875,842.0,,2234.9184000000005,3341568.7490099203,3320447.9574323203,38.54495148328098,1621.5324963274236,0.6842528429503776,1,0.7129368029258594,0.4,2234.9184000000005,1.0,1057.1164032000004,0.8074182799443366,0.7965064182630969,0.0023900960080848912,1.003996003996004,,0.7113310578236977,0.7013979937766914,0.7253170344365306,751.9597293310387,741.4593243929123,766.7445346232361,True,global_flexural,False,True
gardner2004_07,gardner2004,gardner2004_F,experimental,1.4301,austenitic,cold_formed,205200,330.0,6.4,measured,392.0,2.1,,SHS,100.7,100.1,7.96,,,1999.6,pin-pin,1999.6,reported,-,symmetric,0.3,0.0,,,,,0.3,0.00015003000600120024,770.0,,2943.2896,4243348.400924054,4202436.018943253,37.786272928161736,2128.5896974645525,0.8341727374136342,1,0.41589718127929687,0.4,2943.2896,1.0,971.285568,0.6755033232931003,0.7927637611104709,0.001608187134502924,1.005994005994006,,0.7644847963767183,0.760274812674145,0.8223187753075959,742.5330496761252,738.4439532643005,798.7063587517026,True,global_flexural,False,True
gardner2004_08,gardner2004,gardner2004_G,experimental,1.4301,austenitic,cold_formed,195400,294.0,4.5,measured,366.0,2.3,,SHS,150.0,150.4,3.77,,,1999.8,pin-pin,1999.8,reported,-,symmetric,0.0,0.0,,,,,0.0,0.0,692.0,,2208.164399999998,7912551.001420508,7880209.725866914,59.73834491770588,3800.04686548808,0.8624082417165483,4,1.4312583120156637,0.4,1756.141414398744,0.7952946865725875,516.3055758332307,0.368603055754221,1.340291549017707,0.0015046059365404298,1.0026666666666666,,1.01325596376971,1.013879100975616,1.0,523.1497038405753,523.4714330544937,516.3055758332307,True,local,False,True
gardner2004_09,gardner2004,gardner2004_H,experimental,1.4301,austenitic,cold_formed,193100,469.0,3.6,measured,617.0,3.0,,RHS,40.0,60.0,3.83,,,2000.1,pin-pin,2000.1,reported,major,reported,1.0,0.0,,,,,1.0,0.0004999750012499375,109.0,,707.3243999999997,333579.7079237199,172472.65760371994,21.716532994621314,158.91987821210088,0.678779940283074,1,0.6557941972977066,0.4,707.3243999999997,1.0,331.7351435999999,1.444796329010175,0.32857537738428516,0.002428793371310202,1.5,,0.3842830913570312,0.29519244088431146,0.34809800617441444,127.48020649437663,97.92570676639154,115.47634206514303,True,global_flexural,False,True
gardner2004_10,gardner2004,gardner2004_I,experimental,1.4301,austenitic,cold_formed,205900,370.0,5.2,measured,442.0,2.4,,RHS,49.8,99.8,1.83,,,2000.2,pin-pin,2000.2,reported,major,reported,0.6,0.0,,,,,0.6,0.00029997000299970003,157.0,,534.1404000000002,708435.2135933191,240192.75979331974,36.41852534646014,359.83995707895144,0.7891355255815554,4,2.1685181305030508,0.4,378.19586097148687,0.708045789031286,139.93246855945014,0.6235977717141779,1.1219697731073668,0.0017969888295288976,2.004016064257028,,0.7966788035810073,0.7958952279265543,0.8587415984592512,111.48123163407966,111.37158395844897,120.16583172709113,True,interactive,False,True
gardner2004_11,gardner2004,gardner2004_J,experimental,1.4301,austenitic,cold_formed,200900,455.0,4.1,measured,572.0,3.0,,RHS,50.1,100.1,2.87,,,2000.2,pin-pin,2000.2,reported,minor,reported,1.1,0.0,,,,,1.1,0.0005499450054994501,113.0,,829.2004000000006,1081733.220820653,362570.74462065334,20.910606419442587,179.6906976130659,0.7029242947164113,4,1.5235584008092946,0.4,695.5034966442432,0.8387640631194132,316.45409097313063,1.3270661140477178,0.3570818113063818,0.002264808362369338,1.9980039920159678,,0.44129819413103183,0.344025915619226,0.39758659609819486,139.6506188718198,108.86840839848111,125.8179048513555,True,interactive,False,True
