Repository: ikerdecimavilla/MSc-Dissertation-124

# MSc Dissertation — Machine Learning for Flexural Buckling of Ramberg–Osgood Struts

Machine-learning study of the critical flexural (global) buckling load of stainless steel struts where the stress–strain behaviour follows the Ramberg–Osgood law. The work extends the analytical framework of Köllner, Gardner & Wadee (2023).

- **Programme:** MSc Advanced Structural Engineering, Imperial College London
- **Supervisors:** Prof. Anton Köllner & Prof. Ahmer Wadee
- **Scope:** global (flexural) buckling only — local buckling is explicitly out of scope

---

## 1. What the project is

The dissertation builds a two-stage, physics-informed machine-learning framework on top of the Köllner–Gardner–Wadee (KGW) analytical solution:

- **Stage 1 — Direct prediction.** Predict the critical flexural buckling load from material and geometric inputs using ML.
- **Stage 2 — Physics-informed correction (the core contribution).** Extend the correction
  factor **β** from a univariate function of slenderness into a *multivariate* function of the physical imperfection drivers where mechanics stay central.

---

## 2. Current stage 

**Phase: foundational dataset construction.**

I am building the experimental dataset that the whole framework depends on, one published source at a
time. The data-handling infrastructure is in place (a tiered data dictionary, a master dataset with an
agreed schema, a source log keyed to Zotero citation keys, and per-source extraction notes),
and I am now populating it source by source.

**Progress so far**

- **3 sources fully extracted:** `afshan2013`, `behzadi2021`, `theofanous2009`
  (each has an extraction note in `notes/sources/`, an extracted CSV in `data/extracted/`, and its PDF
  moved into `data/pdfs/processed/`).
- **7 sources queued** in `data/pdfs/` awaiting extraction: `behzadi2023`, `behzadi2024`,
  `buchanan2018`, `huang2013`, `li2021`, `li2024`, `zhao2016`.

**Next steps**

- Continue ingestion data extraction
- Generate reusable python script that will calculate geometric properties (I,A,r,lambda,lambda_bar) for all sources and adds data to master_dataset.csv
- Write short methodlogy notebook to note down logic, decisions and implement src code
- Run light exploratory data analysis once a first clean dataset version exists.

---

## 3. Repository structure

```
MSC-DISSERTATION-124/
├── data/
│   ├── extracted/              # one clean CSV per source, as extracted from its paper
│   │   ├── afshan2013.csv
│   │   ├── behzadi2021.csv
│   │   └── theofanous2009.csv
│   ├── pdfs/                   # source PDFs (the ingestion queue)
│   │   ├── processed/
│   │   │  ├── afshan2013.pdf   # PDFs that have already been extracted
│   │   │  ├── behzadi2023.pdf
│   │   │  ├── theofanous2009.pdf        
│   │   ├── behzadi2023.pdf
│   │   ├── behzadi2024.pdf
│   │   ├── buchanan2018.pdf
│   │   ├── huang2013.pdf
│   │   ├── li2021.pdf
│   │   ├── li2024.pdf
│   │   └── zhao2016.pdf
│   ├── processed/              # cleaned / derived dataset versions, splits (later)
│   ├── data_dictionary.md      # schema: column definitions, tiers, units, flags
│   ├── master_dataset.csv      # the combined dataset (all sources, one row per specimen)
│   └── source_log.csv          # registry of every source, keyed to Zotero citation keys
├── notebooks/
│   └── 00_methodology.ipynb    # methodology narrative + reproducible steps (to be completed)
├── notes/
│   └── sources/                # per-source extraction notes (one .md per source)
│       ├── afshan2013.md
│       ├── behzadi2021.md
│       └── theofanous2009.md
├── references/
│   └── library.bib             # Zotero / Better BibTeX export (single source of truth for citations)
├── report/                     # LaTeX dissertation
├── src/                        # ingestion + analysis + ML pipeline code
├── .gitignore
├── environment.yml             # conda environment specification
└── README.md
```

File: notes/sources/liu2003.md
# Liu & Young 2003 : Buckling of stainless steel square hollow section compression members

## Metadata

* **Date read:** 18/06/2026

## 1. Summary: what was tested

This experimental study investigated the compressive strength of cold-formed austenitic stainless steel (Type 304) Square Hollow Section (SHS) columns. The testing programme consisted of two series of cross-sections (70x70x2 and 70x70x5) tested under pure axial compression between fixed ends. A total of 12 specimens (including 4 stub columns and 8 long columns) were tested over lengths ranging from 360 mm to 3600 mm. The headline aim was to provide experimental data on fixed-ended cold-formed stainless steel columns and compare their strengths against design rules from the ASCE, Australian/New Zealand, and Eurocode 3 specifications.

## 2. Material properties

* **Experimental:** The authors extracted material properties using both longitudinal flat tensile coupons (Table 3) and compressive stub columns (Table 4).
* **Reporting:** Full primary properties ($E_0$, $\sigma_{0.2}$, $n$) are explicitly reported for both test types. Secondary parameters like the ultimate tensile strength ($\sigma_u$) were only reported for the tensile coupons.
* **Selection Constraint:** Compressive stub column properties (Table 4) must be used for data extraction. The authors demonstrate that cold-working significantly enhances the yield strength of the finished specimens, making the stub column test a more accurate reflection of the full composite compressive stiffness of the cross-section.

## 3. Ramberg-Osgood exponent n (provenance flag)

n_source = measured

## 4. Batch structure and study_id groupings

There are 2 distinct physical material batches corresponding to the two cross-section series (S1 and S2). Each series shares its own unique set of averaged stub column material properties.

* `liu2003_A`: SHS 70x70x2 (Series S1)
* `liu2003_B`: SHS 70x70x5 (Series S2)

## 5. Geometry and test setup

* **Geometry:** Measured dimensions (width $B$, depth $D$, and thickness $t$) are fully tabulated for all specimens in Tables 1 and 2. For the dataset, $B$ maps to $b$ and $D$ maps to $h$ (both are roughly 70 mm).
* **Boundary conditions:** Fixed-ended (fixed-fixed). The specimens were welded to end plates and bolted to rigid bearings that were locked to prevent minor/major axis rotations, twist, and warping.
* **Effective length ($L_e$):** The authors report the physical column length ($L$) and explicitly state that the theoretical effective length ($l_e$) was assumed to be one-half of the column length ($L/2$) due to the fixed-ended conditions. Therefore, $L_e$ will be derived  as $L \times 0.5$.

## 6. Initial geometric imperfections

* **Reporting:** Initial overall geometric imperfections at mid-length were measured using theodolites for both the x-axis ($\delta_x$) and y-axis ($\delta_y$) and reported as ratios of the length (e.g., 1/4970) in Table 5.
* **Mapping:**
* `w_0` maps to the maximum initial bow, calculated programmatically by taking the larger of the $\delta_x/L$ and $\delta_y/L$ ratios and multiplying by the actual specimen length $L$.
* `w_e` maps to 0.0. The researchers locked the spherical bearing into a fixed state after achieving full contact at a minimal ~2 kN load, actively preventing any functional setup eccentricity.
* `w_total` equals `w_0`.



## 7. Failure modes and exclusions

* `n_specimens` (total in paper): 12 (8 long columns + 4 stub columns).
* `n_included` (after filtering): 8
* **Exclusions and reasons:** The four stub columns (S1L0360, S1L0360R, S2L0360, S2L0360R) were explicitly designed to comply with SSRC guidelines to determine purely local, cross-sectional yielding/buckling behaviour. Under the dataset rules, these 4 rows must be strictly excluded.
* **Failure Mode Note:** The authors group the observed failure modes loosely, stating they "involved local buckling, overall flexural buckling and combined local and overall flexural buckling," but do not tag the individual 8 long columns in their results tables. Consequently, the `failure_mode` field will be left null, and `inferred_failure_mode` script will classify them based on Eurocode limits.

## 9. Data extraction notes

* **Tables:** Geometries (Tables 1 & 2). Compressive material properties (Table 4). Imperfections (Table 5). Ultimate test loads $P_{Exp}$ (Tables 6 & 7).
* **Units:** Initial modulus $E_0$ is in GPa (requires multiplying by 1000 to MPa). Stresses are in MPa. Loads are in kN. Lengths are in mm.
* **Section Type:** Recorded as `SHS` in the `section_type` column.
* **Buckling Axis:** Because these are perfectly symmetric square hollow sections, the moment of inertia is equal about all lateral axes. Thus, `buckling_axis` should be uniformly set to `-`.

## 10. Judgement calls and flags

* **Material Selection Constraint:** Extracted primary material properties strictly from the compressive stub columns (Table 4) to capture the composite cold-worked section stiffness, ignoring the flat tensile coupons.
* **Failure Mode Handling:** Left `failure_mode` null since the authors did not provide specimen-specific labels; the classifier algorithm will identify `global_flexural` vs `interactive` behavior automatically.
* **Derived Lengths:** Derived $L_e$ programmatically as $L \times 0.5$ based on the fixed-fixed boundary setup.
* **Imperfection Mapping (`w_0`, `w_e`, `w_total`):** Calculated `w_0` by extracting the maximum bow ratio from Table 5 and multiplying by $L$. Assigned `w_e` = 0.0 as bearings were locked concentrically, meaning `w_total` perfectly matches `w_0`.
* **`buckling_axis` convention:** Assigned `-` due to the symmetric nature of SHS profiles.

## 11. General notes and useful for later

* **Post-Yield Performance:** The authors observed that for the stockier, highly compact cross-sections (Series S2), the stub column tests reached forces approaching the ultimate tensile strength of the material rather than failing near the 0.2% proof stress. This highlights the massive post-yield strain-hardening capacity of stainless steel, which standard code curves (and your analytic formula without the $\beta$ factor) often underpredict.
* **Code Performance:** The Australian/New Zealand design rules were found to be slightly more reliable than ASCE and Eurocode 3 for fixed-ended SHS compression members.

File: notes/sources/ning2021.md
# K. Ning 2021: Experimental and numerical study of hot-rolled duplex stainless steel CHS columns

- Date read (16/06/2026):

## 1. Summary: what was tested

- investigates the flexural buckling of hot-rolled duplex stainless steel CHS columns under axial compression
- 7 pin-ended long column tests across 2 cross-section sizes with non-dimensional slenderness from 0.63 to 2.18
- Primary aim was to fill gap in data for hot-rolled stainless steel CHS members and to assess accuracy of design specifications.

## 2. Material properties

- Derived from flat tensile coupoms cut directly from the reserved tubes of the same batch
- Three coupons tested per cross-section then averaged
- Full properties averages - no secondary RO parameters
- Tensile coupon properties to be used for data extraction


## 3. Ramberg-Osgood exponent n 

- n_source = measured
- Extracted from full stress-strain curves obtained during the test

## 4. Batch structure and study_id groupings

- There are 2 physical material batches corresponding to 2 nominal CHS sizes, each sharing a unique set of averaged tensile coupon test results

Chosen Batch groups:
- ning2021_A: 114x6 (Duplex 2205)
- ning2021_B: 219x6 (Duplex 2205)

Parametric FEA studies excluded for now

## 5. Geometry and test setup

- Raw dimensions (D and t) in Table 1 , following the schema for CHS, D maps to b and h is left null.
- Boundary conditions: pin-pin
- Authors report both cut length L and effective length (Lt) in Table 1 --> Le maps to Lt (L+340mm which is the combined height of the two knife edges)

## 6. Initial geometric imperfections

- **Reporting:** maximum global geometric imperfection measured via the pull-wire method in Table 3 --> maps to w0
- **Crucial Setup Note:** authors also determined the loading eccentricities at the top (et) and bottom (eb), calculating hte averge eccentricity e. 
  - They explicitly reported equivalent total initial eccentricity (e_Eq). So w_e = e and w_total = e_Eq

## 7. Failure modes and exclusions

- `n_specimens` (total in paper): 122 (7 physical tests + 115 FEA models)
- `n_included `(after filtering): 7 long columns
- **Exclusions and reasons:** 115 FEA models are excluded to prevent dataset inflation and data leakage across train/test split

## 8. FEA details

- **Validation:** mean FE-to-test ultimate load ratio was 1.00 with a COV of 0.01
- Used ANSYS with BEAM188 elements
- Residual stresses not considered in models because the membrane residual stresses in hot-rolled sections are relatively low and have little effect on column performance


## 9. Data extraction notes

- Geometries in Table 1
- Material properties in Table 2
- Imperfections and eccentricites in Table 3
- Ultimate loads in Table 4

## 10. Judgement calls and flags

- Extracted material properties from flat tensile coupons 
- Mapped outer D to b and h left null
- Excluded all 115 FEA rows

## 11. General notes and useful for later

- Existing design methods (Chinese and American)were found to underestimate the flexural buckling resistance
- EC3 provided the most accurate predictions but was very unsafe at low slenderness 
- Authors propose modifying EC3 curve by changin imperfection factor to 0.42 and limiting slenderness to 0.26

File: notes/sources/sun2020.md
# Sun et al. 2020 : Flexural buckling behaviour of high-chromium stainless steel welded I-section columns

## Metadata

* **Date read:** 18/06/2026

## 1. Summary: what was tested

This study investigated the minor-axis flexural buckling behaviour and resistance of welded I-section columns made of a newly developed high-chromium austenitic stainless steel (Grade EN 1.4420). The experimental programme consisted of 10 pin-ended column tests over varying lengths, using two non-slender cross-section profiles (I-150×100×6 and I-150×120×6). The headline aim was to examine the applicability of current design standards (Eurocode 3, AISC, ASCE, and AS/NZS) to the new high-strength, highly corrosion-resistant EN 1.4420 alloy.

## 2. Material properties

* **Experimental:** The authors conducted longitudinal tensile coupon tests.
* **Reporting:** The material properties ($E$, $\sigma_{0.2}$, $\sigma_{1.0}$, $\sigma_u$, $n$, and $n^\prime$) were averaged from two coupons cut from the exact same batch of virgin plates used to fabricate the column specimens (Table 2).
* **Selection Constraint:** Unlike cold-formed sections where compressive stub tests are preferred to capture corner enhancements, these are welded sections. The virgin plate tensile properties are the correct baseline to use because the fabrication impact is driven by thermal residual stresses (which the authors measured separately via the sectioning method) rather than cold-working.

## 3. Ramberg-Osgood exponent n (provenance flag)

n_source = measured

* **Reasoning:** The authors explicitly state that $n$ and $n^\prime$ are the coefficients "used in the Ramberg-Osgood material model" derived directly from their measured stress-strain curves from the tensile coupon tests.

## 4. Batch structure and study_id groupings

The authors specify that the tensile coupons were "cut from the same batch of virgin plates that were used for fabricating the column specimens" for all cross-sections. Because all 10 columns share the exact same set of average material properties reported in Table 2, they constitute a single material batch.

* `sun2020_A`: Welded I-sections, Grade EN 1.4420 (All 10 specimens)

## 5. Geometry and test setup

* **Geometry:** Measured raw dimensions (member length $L$, flange width $b_f$, outer section height $h$, and wall thickness $t$) are fully tabulated in Table 4. The thickness $t$ is uniform for both the web and the flanges. For the dataset, $b_f$ maps to $b$ and $h$ maps to $h$.
* **Boundary conditions:** Pin-ended (pin-pin). The columns were tested using knife-edge devices at both ends to allow rotation about the minor axis while restraining translation.
* **Effective length ($L_e$):** The authors clearly state that the distance from the specimen end to the rotation centre of the knife-edge device was 55 mm. Therefore, the effective length is reported and calculated as $L_e = L + 110$ mm (Table 4).
* **Buckling Axis:** All specimens were explicitly setup and observed to fail by flexural buckling about the minor principal axis.

## 6. Initial geometric imperfections

* **Reporting:** The initial global geometric imperfection ($\omega_g$) was physically measured using an LVDT and a CNC router prior to testing (Table 4). During the test, the actual initial loading eccentricity ($e_0$) was calculated based on strain gauge readings. The sum of these ($\omega_g + e_0$) is reported in Table 5.
* **Mapping:**
* `w_0` maps perfectly to $\omega_g$ (Table 4).
* `w_total` maps perfectly to $\omega_g + e_0$ (Table 5).
* `w_e` can be derived mathematically as `w_total` - `w_0` ($e_0$).



## 7. Failure modes and exclusions

* `n_specimens` (total in paper): 10 (Experimental) + 70 (Parametric FEA)
* `n_included` (after filtering): 10
* **Exclusions and reasons:** The 10 physical experiments are all included, as the authors confirm they all "underwent noticeable global deformations and failed by member flexural buckling about the minor principal axis". The 70 FEA data points generated in the parametric study are excluded.
* **Failure Mode Note:** Since the failure mode is explicitly confirmed, `failure_mode` will be logged as `global_flexural` for all 10 rows.

## 9. Data extraction notes

* **Tables:** Material properties (Table 2). Geometry and $\omega_g$ (Table 4). Total imperfections ($\omega_g + e_0$) and ultimate test loads $N_u$ (Table 5).
* **Units:** Initial modulus $E$ and stresses are reported in N/mm² (MPa). Dimensions and imperfections are in mm. Ultimate loads are in kN.
* **Section Type:** Recorded as `I` in the `cross_section_type` column. `forming_route` must be recorded as `welded`.

## 10. Judgement calls and flags

* **Material Selection:** Used virgin plate tensile properties. This is physically correct for welded sections where the primary fabrication effect is thermal residual stress rather than mechanical cold-working.
* **Imperfection Mapping (`w_0`, `w_e`, `w_total`):** Mapped `w_0` to the geometric bow ($\omega_g$) and `w_total` to the combined imperfection/eccentricity ($\omega_g + e_0$). `w_e` is the calculated difference ($e_0$).
* **FEA Exclusion:** Explicitly excluded the 70 FEA parametric study results to maintain the integrity of your Stage 1 and Stage 2 ML models.

## 11. General notes and useful for later

* **Design Code Performance:** The authors found that Eurocode 3 (EN 1993-1-4) provided the most accurate and consistent flexural buckling resistance predictions. Interestingly, the American specification (ASCE 8-02), which relies on the tangent stiffness method to capture nonlinearity, resulted in unsafe predictions for this specific high-chromium alloy.

File: notes/sources/yang2016.md
# Yang et al. 2016 : Flexural buckling behavior of welded stainless steel box-section columns

## Metadata

* **Date read:** 18/06/2026

## 1. Summary: what was tested

This study investigated the flexural buckling behaviour of welded stainless steel box-section (SHS) columns fabricated from hot-rolled plates via shielded metal arc welding (SMAW). The experimental programme tested 12 pin-ended long columns across two material grades: austenitic (S304 / EN 1.4301) and duplex (S2205 / EN 1.4462). Column lengths ranged from 1500 mm to 4000 mm, covering a non-dimensional slenderness range of 0.5 to 2.0. The primary aim was to fill the gap in experimental data for welded stainless steel columns, as most previous research focused on cold-formed sections, and to assess the applicability of current design codes (EN 1993-1-4, ASCE 8-02, AS/NZS).

## 2. Material properties

* **Experimental:** Primary properties were derived from flat tensile coupon tests machined from the parent hot-rolled plates along the rolling direction. Two stub columns (S304-130 and S2205-130) were fabricated, but these were strictly cut into strips to measure residual stresses, not to derive compressive material properties.
* **Reporting:** Full primary properties ($E_0$, $\sigma_{0.2}$, $\sigma_u$, $n$) are reported as averages per material grade in Table 2. Secondary parameters ($\sigma_{1.0}$, $n^\prime$) were not reported.
* **Selection Constraint:** Since compressive stub column properties were not obtained, the tensile coupon properties (Table 2) must be used.

## 3. Ramberg-Osgood exponent n (provenance flag)

n_source = measured

* **Reasoning:** The authors state that they derived the material properties from coupon tests, and they explicitly report the strain-hardening exponent $n$ alongside the measured stress-strain curves in Figure 2 and Table 2.

## 4. Batch structure and study_id groupings

There are 2 distinct physical material batches corresponding to the two stainless steel grades, each sharing a unique set of tensile coupon results.

* `yang2016_A`: Austenitic 1.4301 welded box-sections (S304 series)
* `yang2016_B`: Duplex 1.4462 welded box-sections (S2205 series)

## 5. Geometry and test setup

* **Geometry:** Measured dimensions (outer width $B$ and thickness $t$) are fully tabulated for all specimens in Table 1. Because these are square box-sections (SHS), the dataset's $b$ and $h$ columns will both be populated with the outer width $B$.
* **Boundary conditions:** Pin-ended (pin-pin). The columns were supported by single pole hinges.
* **Effective length ($L_e$):** The authors report both the geometric column length ($L$) and the distance between the rotation centers of the hinges ($L_t$). Based on their experimental setup, $L_t = L + 340$ mm. Therefore, $L_e$ directly maps to their $L_t$ column.

## 6. Initial geometric imperfections

* **Reporting:** The authors rigorously measured both the initial global geometric bow ($\delta_0$) and the loading eccentricities at the top ($e_{0t}$) and bottom ($e_{0b}$) of the column (Table 3).
* **Mapping:**
* `w_0` maps directly to the max initial bending value $\delta_0$.
* `w_e` maps to the average loading eccentricity, calculated programmatically as $(e_{0b} + e_{0t}) / 2$.
* `w_total` maps to the overall initial geometric imperfection $e$, calculated programmatically as `w_0` + `w_e`.



## 7. Failure modes and exclusions

* `n_specimens` (total in paper): 12 (12 physical long columns + FEA). (Note: The 2 stub columns listed in Table 1 were cut into strips for residual stress measurements, not tested structurally, so they do not count towards the specimen pool).
* `n_included` (after filtering): 12
* **Exclusions and reasons:** All FEA models are strictly excluded. The 12 physical long column tests are safely included.
* **Failure Mode Note:** The authors explicitly stated, "all the specimens failed in the form of flexural buckling without visible local buckling," despite the Eurocode theoretically classifying the duplex sections as slender (Class 4). As per our established methodology, the experimental observation overrides the Eurocode classification, so `failure_mode` will be populated as `global_flexural`.

## 8. FEA details

* **Validation:** ANSYS software with BEAM 188 elements was used. The FEA model captured buckling strengths excellently, with mean $P_{exp}/P_{FEA}$ ratios of 0.97 for austenitic and 1.01 for duplex. All FEA data rows will be filtered out to prevent data leakage.

## 9. Data extraction notes

* **Tables:** Geometries (Table 1). Material properties (Table 2). Imperfections (Table 3). Ultimate experimental loads $P_{exp}$ (Table 4).
* **Units:** Modulus $E_0$ is reported in MPa. Stresses in MPa. Loads in kN. Dimensions in mm. No conversions are required.
* **Section Type:** As requested, the column header will be extracted as `section_type` (populated as `SHS`).

## 10. Judgement calls and flags

* **Material Selection:** Extracted properties exclusively from the flat tensile coupons (Table 2), as compressive tests were not conducted for full-section property derivation.
* **Eurocode Conservatism Override:** Assigned `global_flexural` to all 12 tests based on explicit experimental observation, directly overriding the theoretical Class 4 local buckling expectation for the duplex series.
* **Effective Length ($L_e$):** Mapped to the authors' $L_t$ column ($L + 340$ mm) to account for the physical distance between the single pole hinges.
* **Stage 2 Imperfection Mapping (`w_0`, `w_e`, `w_total`):** Mapped `w_0` to the explicit max bow $\delta_0$. Calculated the effective loading eccentricity `w_e` programmatically as $(e_{0b} + e_{0t}) / 2$, maintaining negative signs where eccentricities opposed the natural bow.

## 11. General notes and useful for later

* **Welded Residual Stresses:** Because these are welded sections, the authors mapped the residual stresses extensively. Tensile residual stresses at the corners reached up to $0.73f_y$ for the austenitic grade and $0.41f_y$ for the duplex grade. Populating `forming_route` as `welded` in the extraction table will be crucial for the Stage 1 ML classifier to distinguish these heavily pre-stressed members from cold-formed equivalents.
* **Code Performance:** The researchers concluded that EN 1993-1-4 design rules are overly conservative for these welded box-sections, suggesting that future tailored design curves (or in your case, ML models) could unlock significant extra capacity.

File: notes/sources/yuan2015.md
# Yuan et al. 2015 : Local–overall interactive buckling behaviour of welded stainless steel I-section columns

## Metadata

* **Date read:** 17/06/2026

## 1. Summary: what was tested

This study investigated the local–overall interactive buckling behaviour of welded stainless steel I-section columns. The experimental programme tested 10 pin-ended long columns fabricated from hot-rolled plates, covering two grades: austenitic EN 1.4301 and duplex EN 1.4462. The members were designed with varying lengths and cross-sectional slendernesses to intentionally induce interactive local and global buckling about the minor axis. The study also included a massive parametric Finite Element Analysis (FEA) comprising 342 models to assess current design codes.

## 2. Material properties

* **Experimental:** Derived from flat tensile coupons cut directly from the hot-rolled plates used to fabricate the sections. The authors tested both longitudinal (LT) and transverse (TT) directions, revealing moderate anisotropy.
* **Reporting:** Full primary ($E_0$, $\sigma_{0.2}$, $n$) and secondary ($\sigma_{1.0}$, $\sigma_u$) properties are reported per direction and grade in Table 1.
* **Selection:** Since columns are axially loaded along their longitudinal axis, the Longitudinal Tension (LT) properties must be used for data extraction. (Stub column compressive properties were not reported in this paper, though they reference a separate study).

## 3. Ramberg-Osgood exponent n (provenance flag)

n_source = measured

* **Reasoning:** The authors state they used the two-stage modified Ramberg-Osgood model "to represent the measured stress-strain curves," and they explicitly report $n$ values (e.g., 5.8 and 7.4) in Table 1. 

## 4. Batch structure and study_id groupings

There are 2 distinct physical material batches corresponding to the two hot-rolled steel grades, each sharing a unique set of LT coupon results.

* `yuan2015_A`: Austenitic 1.4301 welded I-sections
* `yuan2015_B`: Duplex 1.4462 welded I-sections

## 5. Geometry and test setup

* **Geometry:** Measured dimensions ($b_f$, $h$, $t_f$, $t_w$) are fully tabulated for all specimens in Table 2. Flange and web thicknesses were uniformly 6.00 mm. Following the data dictionary for I-sections, flange width $b_f$ maps to $b$, overall depth $h$ maps to $h$, and the thicknesses map to $t_f$ and $t_w$ (with $t$ also populated as 6.00).
* **Boundary conditions:** Pin-ended (pin-pin). The columns allowed free rotation about the minor axis. 20 mm thick carbon steel end plates were welded to the ends for bearing.
* **Effective length ($L_e$):** Reported directly by the authors in Table 2.

## 6. Initial geometric imperfections

* **Reporting:** The authors rigorously measured and tabulated imperfection metrics in Table 4. However, their notation differs from the dataset dictionary and requires careful mapping:
* The authors' $v_0$ is the global bow/curvature amplitude. This maps to the dataset's $w_0$.
* The authors' $w_0$ is the local imperfection amplitude. This is ignored for our global-focused dataset.
* The authors' $e_c$ is the applied functional load eccentricity. This maps to the dataset's $w_e$.
* The authors' $e_{Eq}$ is the explicitly calculated equivalent total initial eccentricity ($e_c + v_0$). This maps directly to the dataset's $w_{total}$.



## 7. Failure modes and exclusions

* `n_specimens` (total in paper): 352 (10 physical tests + 342 FEA models).
* `n_included` (after filtering): 10
* **Exclusions and reasons:** all 342 numerical FEA models are strictly excluded to prevent artificial dataset inflation and data leakage. The 10 physical tests all failed by combined local and overall flexural buckling. They will be included in the raw extraction and explicitly labeled as `interactive` in the `failure_mode` column.

## 8. FEA details

* **Validation:** Highly accurate. The mean FE-to-test ultimate load ratio was 0.98.
* **Models:** ABAQUS using S4R shell elements.
* **Crucial Residual Stress Finding:** The authors found that FE models without residual stresses overestimated interactive buckling resistance by an average of 18%. This highlights a major difference between welded sections (where tensile/compressive residual stresses severely trigger early local buckling) and cold-formed sections.

## 9. Data extraction notes

* **Tables:** Material properties (Table 1, LT rows). Geometries (Table 2). Imperfections and eccentricities (Table 4). Ultimate experimental loads $N_{u,Exp}$ (Table 6).
* **Units:** Modulus $E_0$ is reported in MPa. Stresses in MPa. Loads in kN. Dimensions in mm. No conversions required.
* **Buckling Axis:** All columns buckled about the minor axis, so `buckling_axis` must be populated as `minor`.

## 10. Judgement calls and flags

* **Material Selection Constraint:** Extracted primary material properties from the Longitudinal Tension (LT) flat coupons (Table 1).
* **Imperfection Mapping:** Carefully mapped the paper's global imperfection $v_0$ to $w_0$, $e_c$ to $w_e$, and $e_{Eq}$ to $w_{total}$. The paper's $w_0$ (local imperfection) was intentionally skipped.
* **FEA Exclusion:** Excluded the 342 parametric FEA models.
* **Failure Mode Label:** Assigned `interactive` to all 10 extracted rows, as the paper's explicit aim and observation was local-overall interactive buckling.

## 11. General notes and useful for later

* **Welded vs. Cold-Formed Behaviour:** The paper notes that the compressive residual stresses near the flange tips and towards the centre of the web in welded sections strongly promote early local buckling, causing a rapid loss of effective cross-section area. This is why interactive buckling is so severe here compared to equivalent cold-formed sections.
* **Code Performance:** The current EN 1993-1-4 provisions were found to be overly conservative for interactive buckling. The authors proposed new separate design curves for austenitic ($\alpha = 0.76$, $\lambda_0 = 0.35$) and duplex ($\alpha = 0.49$, $\lambda_0 = 0.35$) grades. Your ML models may organically capture this grade-based divergence without needing separate hardcoded curves.
